Repository: YzRiverthu/SteelDig-High-Density-Information-Extraction-for-Massive-Steel-Literature

# 这是一个面向钢材料，海量文献的提取器项目
这是第一版，方便后续项目迭代
20260316

File: .datasets_0401/input_cleaned/1-s2.0-S007964251730066X-main_content_list.json (part 5 of 6)
[
        "text": "Fe–Al alloys with an Al content up to $9 \\%$ and with additions of microalloying elements such as Ti, Nb and $V \\left( < 0 . 1 \\% \\right)$ exhibit an equivalent strength-elongation balance to the conventional bake hardenable (BH), low-alloyed C-Mn and HSLA steels at room temperature [24,37,41,42]. Typical engineering stress-strain curves of a Fe-6.8Al and a Fe-8.1Al steel [34] are shown in Fig. 26. These steels yield an UTS of $4 5 0 { - } 5 0 0 \\mathrm { M P a }$ and a TE of $1 5 \\mathrm { - } 3 0 \\%$ . The strain hardening exponent $( n )$ of BCC iron decreases slightly with the addition of Al. The $n$ -value has been reported to be in the range of 0.19–0.21 for Al in the range of $6 \\mathrm { - } 9 \\%$ [24,41]. The average Lankford parameter $( r _ { m } )$ decreases as Al is increased, from 1.4 for $1 . 3 5 \\%$ Al to 1.0 for $8 . 5 \\%$ Al [24,41,42]. The planar anisotropy $( \\Delta \\mathbf { r } )$ is about 0.03–0.77 for micro-alloyed Fe-6Al steels [42]. Note that some of the reported $\\Gamma _ { \\mathrm { m } }$ -values in literature were calculated from the measured texture [41] and are higher than those measured from tensile tests. The actual $r$ -value obtained from tensile tests for a Fe- $. 7 \\% 8 1$ steel might be equivalent to that of the dual phase steels, about 0.6–1.1. The inferior $r _ { m }$ -values of the Fe-Al alloys, with respect to BH steels, can be correlated with the much less intense and discontinuous $\\gamma \\cdot$ -fibre formation in the former. Optimal combinations of microalloying elements such as Ti, Nb V or B can cause a grain refinement (from ${ \\sim } 9 0$ to ${ \\sim } 4 0 \\mu \\mathrm { m } \\dot { }$ ) and provide about $3 0 \\mathrm { M P a }$ increase in the tensile strength and also suppress the formation of the $\\{ 0 0 1 \\} \\langle 1 1 0 \\rangle$ sheet texture, and therefore improves the deep drawing and stretch forming properties as well as the strength and ductility [42]. When Al is higher than $7 \\%$ , the formation of the short range ordering (K1 state) can cause brittle fracture in the sheet forming, and even during process step of cold rolling. To achieve good formability, the Al content should be limited to a maximum of $7 \\%$ . Ferritic low density steels have a potential to replace the conventional BH steels as the door outer panels. However, the weight saving potential might be compromised by the reduced Young’s modulus."
    },
    {
        "type": "image",
        "img_path": "images/22451858bf01ef5c40e1d963c9418f8b0fdfbe1eb2c6fb54b92152e0326d81a4.jpg",
        "caption": "Fig. 26. Engineering stress–strain curves of two ferritic steels (Fe-6.8Al and Fe-8.1Al [41]) and two ferrite based duplex steels (Fe-3.3Mn-6.6Al-0.2C [44] and Fe-8.5Mn-5.6Al-0.3C [51]), after different heat treatments."
    },
    {
        "type": "text",
        "text": "The ferrite based duplex Fe–Mn–Al–C steels can provide a wide range of tensile properties. The engineering stress-strain curves of two ferrite based duplex steels, Fe-3.3Mn-6.6Al-0.2C [44] and Fe-8.5Mn-5.6Al-0.3C [51], after different annealing treatments are shown in Fig. 26. The Fe-3.3Mn-6.6Al-0.2C steel has a dual phase (d-ferrite $^ +$ Martensite) microstructure after annealing at $8 5 0 ^ { \\circ } \\mathrm { C }$ and water quenching, but has a mixture of (d-ferrite $^ +$ Bainite $^ +$ Martensite $^ +$ Retained Austenite) after quenching to $4 0 0 ^ { \\circ } \\mathrm { C }$ and austempering there for $1 0 \\mathrm { { m i n } }$ . The austempering provides a higher elongation. Fe-8.5Mn-5.6Al-0.3C steel [51] has a bimodal structure consisting of clustered austenite particles and a coarse d-ferrite matrix after annealing differently and water quenching. The TRIP and/or TWIP mechanisms are activated during tensile deformation depending on the mechanical stability, the SFE and the size and the orientation of the austenite grains. The TRIP is operative in the samples annealed at $8 0 0 ^ { \\circ } \\mathsf C$ for $1 \\mathrm { \\ m i n }$ and at $8 0 0 ^ { \\circ } \\mathrm { C }$ for $3 0 \\mathrm { { m i n } }$ , while the TRIP and TWIP take place simultaneously in the sample annealed at $9 0 0 ^ { \\circ } C$ for $3 0 \\mathrm { { m i n } }$ . By adjusting the annealing parameters, the ferrite based duplex steels can provide a high tensile strength of 600–950 MPa and a high total elongation of $3 0 - 7 0 \\%$ ."
    },
    {
        "type": "text",
        "text": "7.2. Duplex and austenitic Fe-Mn-Al-C steels"
    },
    {
        "type": "text",
        "text": "7.2.1. Solution treated and water quenched condition"
    },
    {
        "type": "text",
        "text": "Fig. 27 shows the tensile properties of two series of Fe-Al-Mn-C steels as a function of the Al content [6,9,82]. For the Fe-30Mn-1.2C-xAl series in Fig. 26a, the microstructure of the alloys in the range of $0 \\mathrm { - } 9 \\%$ Al after solution treatment is a single phase austenite; d-ferrite is introduced when the Al content is higher than $1 0 \\%$ . Compared with the tensile properties of the Al-free (Fe–30Mn–1.2C) TWIP steel, the addition of less than $7 \\%$ of Al to the steel leads to a slight increase in the YS but a decrease in the UTS and TE. The increase in the YS is due to the solid solution strengthening of Al. The decrease in the UTS is attributed to a suppression of mechanical twinning caused by the increase of the SFE. However, with the Al content further increasing beyond $8 \\%$ , YS, UTS and TE all increase again and the tensile response is similar to that of the Al-free alloy. In the alloys containing high $A 1 > 7 \\%$ and $C > 1 . 0 \\%$ , metastable $\\kappa$ -carbides $\\left( \\mathrm { L } ^ { \\prime } 1 _ { 2 } \\right)$ may be formed during quenching after solution treatment, which increases the strength and does not impair the elongation of the steels. With further increasing Al to above $1 0 \\%$ , the increase of strength is accompanied by a severe deterioration of ductility. This is due to the fact that the d phase and/or coarse $\\mathbf { \\kappa } \\kappa \\mathbf { \\cdot }$ -carbides are introduced in the austenite grain boundaries. The presence of grain boundary d-ferrite decreases the plasticity of such alloys and enhances mechanical properties anisotropy."
    },
    {
        "type": "text",
        "text": "For Fe-20Mn-0.4C-xAl steels (Fig. 27b), the effect of Al on the tensile properties is found to be different. The Fe–30Mn– 0.4C steel in as-solutionized condition contains a very small amount of e-martensite, which leads to a rather low elongation. The addition of $2 \\%$ Al to the Fe–30Mn–0.4C steel produces a fully austenitic microstructure and an increase in the SFE, resulting in a decrease both in the YS and UTS but an increase in the work hardening rate and TE. With a further increase in the Al content from 2 to $1 1 \\%$ , the microstructure changes from a single phase austenite to a duplex microstructure consisting of austenite and d-ferrite and the amount of d-ferrite increases as Al is increased. The SFE of the steels is also increased. The strength increases as the amount of the ferrite is increased with increasing Al. This is due to the fact that the solution hardening effect of Al in the ferrite $4 0 \\mathrm { M P a } / \\mathrm { w t \\% }$ of Al) [37] is stronger than in austenite (10 MPa/wt% of Al) [114]. The elongation drop is due to the increase in the amount of ferrite and the suppression of twinning in the austenite. The d-ferrite in the high Al-containing alloys will transform to $\\mathsf { D O } _ { 3 }$ or B2 type lattice, which becomes brittle."
    },
    {
        "type": "text",
        "text": "The effect of C on the tensile properties of low density steels is shown in Fig. 28 for steels with two Mn levels [11,73,77,78]. With lower C levels, Fe-Mn-Al-C steels have duplex microstructures. As C is increased, the amount of the austenite increases and the steels will have a single phase austenite when C reaches a certain level $. \\sim 0 . 7 \\%$ for Fe-30Mn-9Al-$\\tt x C$ steels, $1 . 0 \\%$ for Fe-20Mn-10Al-xC steels). For duplex steels, the YS decreases slightly and UTS does not change significantly as the amount of austenite is increased with increasing the C content. This is due to the fact that the solution hardening of Al in the austenite is decreased. The Al content in austenite is reduced as a result of the elemental partitioning between two phases and it decreases as C is increased. On the other hand, the deformation capacity of the austenitic phase cannot fully unfold because of early failure from the $\\delta / \\gamma$ interfaces. The TE of duplex steels increases as the amount of austenite is increased and reaches a maximum value until the matrix becomes single-phase austenite. For single-phase austenitic steels, the strength increases but the elongation decreases with increasing C, which is related to the increased amount of $\\kappa \\cdot$ -carbide precipitation (or ordering) in the austenite upon cooling after solution treatment."
    },
    {
        "type": "image",
        "img_path": "images/a7f44fc31a598e9948385ee84d8d79ad974adc4b2e600943bca353f061f25c2a.jpg",
        "caption": "Fig. 27. The tensile properties of two series of Fe-Mn-Al-C steels, showing the effect of Al on the microstructure and tensile properties. (a) Fe-30Mn-1.2CxAl, (b) Fe-30Mn-0.4C-xAl. The steels were solutionized at $1 1 0 0 ^ { \\circ } C$ for $^ { 2 \\mathrm { ~ h ~ } }$ . Solid curves are properties from the water quenched samples; dotted curves are properties from the water quenched and aged (at $5 5 0 ~ ^ { \\circ } \\mathrm { C }$ for $2 4 ~ \\mathrm { h }$ in air atmosphere) samples. Data are taken from Refs. [6,9,74,82,118]."
    },
    {
        "type": "image",
        "img_path": "images/09791dd3a2ed765a46ec2108bc0e5c96794befb18274852e7ed3ed433c836ae8.jpg",
        "caption": "Fig. 28. The tensile properties of two series of Fe-Mn-Al-C steels, showing the effect of C on the microstructure and tensile properties. (a) Fe-30Mn-9Al-xC, (b) Fe-20Mn-10Al-xC. Data are taken from Refs. [8,11,63,73,77,78,160]."
    },
    {
        "type": "text",
        "text": "The effect of Mn on the tensile properties of Fe-Mn-Al-C steels is related to the Al and C contents of the steels [1,2]. Mn, forming an almost perfect substitutional solid solution with Fe, displays almost no solid solution hardening in austenite. Mn can indirectly affect the properties by increasing the volume fraction of austenite as well as the solubility of Al and C in the $\\gamma \\cdot$ - solid solution. Mn content in the range of $2 2 - 3 0 \\%$ show similar tensile properties [1,2]. When the Mn concentration exceeds $3 0 \\%$ , it will give rise to $\\beta$ -Mn precipitation, causing extreme brittleness [8,119,120]."
    },
    {
        "type": "text",
        "text": "Adding Si has also been shown to increase the strength and hardness during aging but to decrease the work-hardening rate [20,117,121]. Si has been reported to increase the kinetics of $\\mathbf { \\kappa } \\kappa$ -carbide precipitation by increasing the activity of C in austenite and thus increasing the partition of C into the $\\mathbf { \\kappa } _ { \\kappa }$ -carbide during aging. Si can prevent or suppress the formation of brittle $\\beta \\cdot$ -Mn during extended age hardening. Cr addition to Fe–Mn-Al–C alloys results in an increase of ductility and a decrease of strength due to the suppression of $\\kappa$ -carbide precipitation [8,153,154]. The effects of other elements such as Mo, V, and Nb have also been studied and summarized [1,2]. The published results indicate that the effects of these elements on the mechanical properties of Fe-Mn-Al-C steels are limited."
    },
    {
        "type": "text",
        "text": "The solution temperature and cooling rate after solution treatment have effect on the tensile properties of austenite based low density steels. The strength decreases but the elongation increases as the solution temperature is increased due to a larger austenitic grain size [72,74]. The strength increases as the cooling rate is decreased due to the formation of a higher density of SRO or $\\kappa ^ { \\prime }$ -precipitates [8]."
    },
    {
        "type": "text",
        "text": "7.2.2. Age hardenable austenitic steels"
    },
    {
        "type": "text",
        "text": "7.2.2.1. Effect of aging. The dotted curves in Fig. 27 show the tensile properties of these alloys after aging at $5 5 0 ^ { \\circ } \\mathrm { C }$ for $^ { 2 4 \\mathrm { h } }$ [6,9,82]. Aging greatly reduces both the UTS and TE of the Al-free Fe-30Mn-1.2C steel but very weakly affects the tensile properties of the alloys Fe–30Mn–1.2C with Al additions of $2 - 7 \\%$ . The strong age hardening effect can only be seen in the Fe-30Mn-1.2C-xAl steels when Al content is higher than $8 \\%$ . The increase in strength is attributed to the precipitation hardening effect of $\\kappa ^ { \\prime }$ -carbides. However, aging of Fe-20Mn-0.4C-xAl duplex alloys at $5 5 0 ~ ^ { \\circ } C$ does not introduce a significant change in tensile properties although it may slightly increase the amount of the $\\pmb { \\alpha }$ -ferrite or introduce $\\kappa ^ { \\prime }$ -carbides in the alloys with increasing the Al content."
    },
    {
        "type": "text",
        "text": "Kalashnikov et al. [7] have also studied the effect of Al and C content on the tensile properties and impact toughness of the austenite based Fe-Mn-Al-C alloys in the aged condition. The tensile properties and the impact toughness as a function of Al or C are given in Fig. 29. Again, alloys with intermediate Al concentrations (about $2 - 7 \\%$ do not offer improved tensile properties compared with the Al-free steel. However, the austenitic Fe–Mn–Al–C alloys containing $A 1 > 7 \\%$ and $C > 0 . 7 \\%$ can produce pronounced strengthening after aging treatment through the formation of fine and dispersed $\\kappa ^ { \\prime }$ -carbides."
    },
    {
        "type": "text",
        "text": "7.2.2.2. Aging kinetics. Age hardening is associated with homogenous precipitation of $\\kappa ^ { \\prime }$ -carbides within the austenite. A comparison of the strengthening effects of $\\kappa ^ { \\prime }$ -carbides in Fe-Mn-Al-C steels and of other carbides used in microalloyed steels is shown in Fig. 30 [140]. The strengthening potential of the $\\kappa \\ ' .$ -phase is between 100 and $3 5 0  { \\mathrm { M P a } }$ for a volume fraction of approximately 0.05–0.35."
    },
    {
        "type": "image",
        "img_path": "images/d165ecdbbde3a89363f0304d0e206354f4a96b4738262d1345fe3368a2c446fb.jpg",
        "caption": "Fig. 29. (a) Effect of Al on mechanical properties of Fe-30 Mn-xAl-(0.85,0.95)C steels. The alloys were water quenched from $1 1 5 0 ^ { \\circ } C$ and aged at $5 5 0 ~ ^ { \\circ } C$ for $1 6 ~ \\mathrm { h }$ . $\\mathtt { E _ { C U N } }$ is the impact energy measured from U-notch Charpy specimens. (b) Effect of C on mechanical properties of Fe-30Mn-9Al- $\\mathbf { \\nabla \\cdot x C }$ steels. The alloys were water quenched from $1 0 5 0 ^ { \\circ } \\mathrm { C }$ (dashed curve) and aged at $5 5 0 ^ { \\circ } \\mathrm { C }$ for $1 6 \\mathrm { h }$ (solid curves). Data are taken from Ref. [7]."
    },
    {
        "type": "image",
        "img_path": "images/ecb78f652089d1d38d67977d58be347afe62cf02889b6dfcd2473b4129495b16.jpg",
        "caption": "Fig. 30. Comparison of strengthening by $\\kappa ^ { \\prime }$ -carbides in Fe-Mn-Al-C steels and other carbides used in microalloyed steels [140]."
    },
    {
        "type": "text",
        "text": "As discussed in the previous sections, in Fe–Mn–Al–C austenitic steels bearing high amounts of Al and C, SRO zones or nano-sized $\\kappa ^ { \\prime }$ carbides were uniformly formed in the water-quenched steel, coarse cuboidal $\\kappa ^ { \\prime } \\cdot$ -carbides were precipitated in the air cooled steel. This indicates the very fast precipitation kinetics of $\\kappa ^ { \\prime }$ carbides in the early stage of precipitation."
    },
    {
        "type": "text",
        "text": "Fig. 31 illustrates the age hardening behaviour of austenitic Fe-Mn-Al-C steels as a function of the aging temperature and the steel composition. Fig. 31a shows the age hardening response of a Fe-30.4Mn-8Al-1C-0.35Si [120] steel at various aging temperatures. As can be seen, the Fe-Mn-Al-C alloys follow classic age hardening trends; the peak hardness increases for longer times at lower aging temperatures. Fig. 31b summarizes the age hardening response of six Fe-Mn-Al-C alloys aged at $5 5 0 ^ { \\circ } \\mathrm { C }$ [118,120]. Two alloys, Fe-29Mn-4.9Al-0.98C and Fe-34Mn-7.8Al-0.5C do not show any age hardening response because the Al or C content is too low to form $\\mathbf { \\kappa } \\kappa \\mathbf { \\cdot }$ -carbides. For the other alloys, the hardness increases as the C content is increased in the alloys [99,118]. Fig. 30c demonstrates the age hardening response of three Fe-Mn-Al-C alloys aged at $5 5 0 ^ { \\circ } \\mathrm { C }$ or $4 5 0 ^ { \\circ } \\mathrm { C }$ with a higher C content $( > 1 . 3 \\% )$ . The solution treatment temperatures were 980, 1200 and $1 2 0 0 ^ { \\circ } \\mathsf C _ { \\iota }$ , respectively for the Fe-30Mn-7.8Al-1.3C [118], Fe–28Mn–9Al–1.8C [77] and Fe-30Mn-8.5Al-2C [78] alloys to obtain full austenite during solution treatment. The peak strength of the Fe-30Mn-8.5Al-2C alloy appears after $^ { 3 - 4 \\mathrm { h } }$ when aged at $5 5 0 ^ { \\circ } \\mathrm { C } ,$ while that of the Fe–28Mn-9Al–1.8C alloy appears after $1 0 \\mathrm { h }$ when aged at $4 5 0 ^ { \\circ } \\mathsf C ,$ , showing the effect of temperature on the aging kinetics. When aged at $5 5 0 ^ { \\circ } \\mathrm { C } ,$ the peak strength of the Fe-30Mn-7.8Al-1.3C alloy appears after about $^ { 2 0 \\mathrm { h } }$ , which is much longer than about the $^ { 3 \\mathrm { ~ h ~ } }$ for the Fe-30Mn-8.5Al-2C alloy, indicating the effect of the C content on the aging kinetics. The aging time required for attaining the optimal combination of strength and ductility in the Fe-30Mn-8.5Al-2.0C alloy was much less than that for the Fe-30Mn-7.8Al-1.3C alloy. These tensile data clearly show that the peak strength increases and the aging kinetics increases as C is increased. The increment of the peak strength is about 350 MPa when C is increased from $1 . 3 \\%$ to $1 . 8 \\%$ . After the peak aging time, both the strength and ductility gradually drop due to the formation of the coarse intergranular $\\kappa ^ { * }$ -carbides, the grain boundary lamellar colonies composed of discontinuously coarsened $\\mathbf { \\kappa } \\kappa$ -carbides and transformed $\\pmb { \\alpha }$ -ferrite phase and/or $\\beta$ -Mn precipitates on the $\\gamma / \\gamma$ grain boundaries."
    },
    {
        "type": "text",
        "text": "The increase in the Al content from 7 to $1 1 \\%$ gives an increase in the age hardening effect, as can be seen in Figs. 27 and 29, but has less influence on the age hardening kinetics, as seen in Fig. 31b. The effect of Mn content in the range from 24 to $34 \\%$ on the age hardening behaviours was examined by Kalashinikov et al. [7] using fixed Al and C concentrations of $9 \\%$ and $0 . 9 \\%$ respectively. The YS and UTS reach a maxima at $2 6 \\%$ Mn, while ductility and impact toughness peak at $3 1 \\%$ Mn."
    },
    {
        "type": "image",
        "img_path": "images/66bd4f0b87e8eb2eef01d4ce0f80b0b932738c801078c7c9eedd39d9a1e3f700.jpg",
        "caption": "Fig. 31. The aging curves of austenitic Fe-Mn-Al-C alloys established using hardness measurements or tensile tests: (a) the aging curves of a Fe-30Mn-8Al-1C-0.35Si steel [120] showing the temperature dependence of the aging kinetics; (b) the aging curves of several alloys aged at $5 5 0 ^ { \\circ } \\mathrm { C }$ , showing the effect of the Al and C contents. Data are extracted from Refs. [118,120] and converted to Brinell hardness for comparison; (c) the tensile properties of several alloys as a function of aging time, showing the effect of the C content and temperature. Data are taken from Refs. [77,78,118]."
    },
    {
        "type": "image",
        "img_path": "images/903b436d618a64714d79ecbca79fb555458c831ca5e7b9d8911f81ece3405a81.jpg",
        "caption": "Fig. 32. Engineering stress–strain curves of two Fe-Mn-Al-C steels in annealed condition: (a) a Fe–22.5Mn–1.2Al–0.3C steel with different cold rolling and annealing [152]; (b) a Fe-22Mn-(7–10)Al-(0.7–1.0)C steels with different recrystallization annealing parameters applied after a $5 0 \\%$ cold rolling reduction [5]."
    },
    {
        "type": "text",
        "text": "From Fig. 31, it can be seen that it takes a rather long time for age hardenable Fe-Mn-Al-C steels to reach the peak strength. However, the YS and TE of Fe–Mn–Al–C steels are sensitive to the cooling after solution treatment or short aging. That is, a wide range of mechanical properties can be realized by processing control without altering the steel’s chemistry: (a) water quenching can produce a single austenite phase with SROs that exhibits a high tensile strength and high ductility; and (b) either controlled cooling or short aging can produce a single austenite phase with $\\kappa ^ { \\prime }$ -carbides showing a high yield strength and moderate ductility. This fact provides engineering significance of this steel grade for automotive applications."
    },
    {
        "type": "text",
        "text": "The possibility of improving mechanical strength by a cold rolling operation prior to aging has been discussed by Krzanowski [149], and Han et al. [150] and the main conclusions are that cold rolling retards the subsequent aging process, and with sufficient aging time after cold rolling, higher values of mechanical properties are attained. At the same time, the $\\gamma \\to \\alpha$ $^ + \\beta$ -Mn reaction is accelerated making the alloy extremely brittle. However, warm rolling before aging seems to suppress this reaction. Kim et al. [10] and Han et al. [151] obtained good results after controlled warm rolling of Fe-Mn-Al-C alloys before aging, and this is a promising approach in the development of processing conditions that can result in appropriate combinations of mechanical strength and fracture toughness."
    },
    {
        "type": "text",
        "text": "7.2.3. Non-age hardenable austenitic steels"
    },
    {
        "type": "text",
        "text": "For non-age hardenable austenitic steels with the Al content less than $7 \\%$ , it is feasible to combine cold rolling with annealing to obtain high strength and formability at the same time. After cold rolling, annealing in the temperature range $5 0 0 { - } 1 0 0 0 ^ { \\circ } { \\mathrm { C } }$ for a short period of time above the formation temperature of $ { \\mathrm { M } } _ { 7 }  { \\mathrm { C } } _ { 3 }$ , can be applied, to partially recover the ductility or to obtain fine recrystallised austenitic grains. An effective grain refinement is caused by the generation of a large number of nanoscale twin boundaries during cold rolling. By subsequent recovery annealing, the deformation twins exhibit thermal stability while the dislocation density is reduced, providing the opportunity for cold formability on the one hand and high strength by extreme grain refinement on the other hand. This annealing can be also applied for age hardenable austenitic steels. Fig. 32a shows the tensile properties of a Fe-22Mn-1.2Al-0.3C steel after annealing at various temperatures following different amounts of cold rolling [152]. Fig. 32b shows the tensile properties of a Fe-22Mn-7Al-0.8C steel after annealing at various temperatures following cold rolling of a $5 0 \\%$ thickness reduction [5]. The microstructure with a lower degree of recrystallization will provide a relatively high strength but a lower elongation. With increasing both annealing time and/or temperature, the yield behaviour changes from continuous to discontinuous yielding, due to the increasing recrystallized volume fraction of the microstructure. Strong increases in yield strength and tensile strength are observed due to the austenitic grain refinement when a lower annealing temperature and a shorter annealing time are used."
    },
    {
        "type": "text",
        "text": "8. Application properties of Fe-Mn-Al-C alloys"
    },
    {
        "type": "text",
        "text": "8.1. Impact toughness"
    },
    {
        "type": "text",
        "text": "For structural purposes, a good combination of mechanical strength and fracture toughness is desirable. Gan et al. have studied the tensile properties and the impact toughness as a function of temperature in a Fe-30Mn-10Al-1C-1Si [153] and a"
    },
    {
        "type": "image",
        "img_path": "images/c5734105cb102c22c0dbc050f6d94245ab1bca80df9f87e171f82339466ac1b3.jpg",
        "caption": "Fig. 33. CVN impact energy as a function of test temperature for two austenitic steels [154,155]: curve 1, Fe-28Mn-5Al-1C solutionized at $1 0 5 0 ^ { \\circ } \\mathrm { C }$ for $7 5 ~ \\mathrm { { m i n } }$ (grain size $\\mathbf { d } = 4 1 \\mu \\mathrm { m } _ { \\cdot }$ ; curve 2, Fe-28Mn-5Al-1C solutionized at $1 0 5 0 ^ { \\circ } \\mathrm { C }$ for 8 h $( \\mathsf { d } = 1 3 5 \\mu \\mathrm { m } )$ ; curve 3, Fe-30Mn-10Al-1C-1Si solutionized at $1 0 5 0 ^ { \\circ } \\mathrm { C }$ for 1 h $\\mathbf { \\chi } ^ { \\prime } \\mathbf { d } = 1 2 0 \\mu \\mathrm { m } )$ ; curve 4, Fe-28Mn-5Al-1C solutionized at $1 0 5 0 ^ { \\circ } \\mathrm { C }$ for $^ { 8 \\mathrm { ~ h ~ } }$ and aged at $5 5 0 ~ ^ { \\circ } C$ for $1 6 \\mathrm { { h } }$ ; curve 5, Fe-30Mn-10Al-1C-1Si solutionized at $1 0 5 0 ^ { \\circ } \\mathrm { C }$ for $^ { 1 \\mathrm { ~ h ~ } }$ and aged at $5 5 0 ^ { \\circ } C$ for $1 6 \\mathrm { h }$ ."
    },
    {
        "type": "text",
        "text": "Fe-28.3Mn-5.38Al-1.04C steels [154], respectively. The Charpy $\\mathsf { V } .$ -notch (CVN) impact energy was determined in the assolutionized condition and after peak aging at $5 5 0 ^ { \\circ } \\mathrm { C }$ for $1 6 \\mathrm { h }$ , as shown in Fig. 33, in which the impact energies of the various types of stainless steels are also indicated. The materials in the as-solution treated condition show a high impact energy of $2 0 0 J / { \\mathrm { c m } } ^ { 2 }$ at room temperature, which is equivalent to that of a typical austenitic stainless steel. However, these two Fe-Mn-Al-C(Si) steels exhibit a ductile-to-brittle transition at temperatures lower than $- 1 0 0 ^ { \\circ } \\mathsf C ,$ as indicated by curves 1 to 3 in Fig. 33. After aging, the CVN impact energy of the Fe-28.3Mn-5.38Al-1.04C steel at room temperature is much reduced, and the energy value falls continuously with decreasing the test temperature (curve 4), while the impact energy of the Fe-30Mn-10Al-1C-1Si alloy is reduced to almost zero value (curve 5). Acselrad et al. [155] studied the fracture behaviour of a Fe-29.4Mn-8.8Al-1C-1.33Si steel subjected to various aging practices and a similar conclusion was drawn. Formation of jcarbide was primarily responsible for the simultaneous increase in strength and reduction in impact toughness."
    },
    {
        "type": "text",
        "text": "Kalashnikov et al. [7] have studied the effects of Al and C on the tensile properties and impact toughness of austenite based Fe-Mn-Al-C steels in the age hardened condition. The changes in the impact toughness measured from U-notch impact specimens ( $1 \\mathrm { m m }$ notch radius) with Al and C contents are given in Fig. 29. Similar to elongation, impact toughness of Fe-Mn-Al-C steels depends on the phase constituents and their distributions, in particular, the formation of $\\kappa \\cdot$ -carbides and the presence of d-ferrite. When the Al content is below $7 \\%$ , there is no $\\mathbf { \\kappa } \\kappa$ -carbide formed but instead, other carbides such as $\\mathsf { F e } _ { 3 } \\mathsf { C }$ or $\\mathsf { M } _ { 7 } \\mathsf { C } _ { 3 }$ may be produced along the grain boundaries during aging. The distribution of these carbides has little effect on the strength but reduces the ductility and toughness significantly. As Al is increased above $7 \\%$ , $\\mathsf { F e } _ { 3 } \\mathsf { C }$ or $ { \\mathrm { M } } _ { 7 }  { \\mathrm { C } } _ { 3 }$ carbides are retarded and $\\kappa \\cdot$ -carbides form. The strength increases but ductility and impact toughness decrease due to an increasing volume fraction of the hardening $\\mathbf { \\kappa } \\kappa \\mathbf { \\cdot }$ -carbide particles. The strengthening effect of the intragranular $\\kappa ^ { \\prime }$ -precipitates is associated with a decrease of ductility and can lead to brittle fracture before yielding at subzero temperatures [153]. On the other hand, the intergranular $\\kappa ^ { * }$ -carbides alone can result in a severe loss in impact energy at both room and subzero temperatures [154]. As the Al content exceeds $1 0 \\%$ , d-ferrite is introduced in the microstructure as a banded phase, which further decreases the plasticity and toughness of such alloys and enhances the anisotropy of mechanical properties. The main crack source derives from the $\\gamma / \\delta$ interfaces in duplex steels because of the incompatibility in deformation between the two phases [7]."
    },
    {
        "type": "text",
        "text": "The effect of C on the impact toughness is given in Fig. 29b. An increase in C content increases strength, ductility and the impact toughness up to ${ \\sim } 0 . 7 \\% \\mathrm { ~ C ~ }$ in aged condition, due to the increase in the volume fraction of the austenitic phase and C solution hardening and $\\kappa$ precipitation hardening in austenite. Above ${ \\sim } 0 . 7 \\% \\ C _ { \\ }$ strength continues to increase but ductility and impact toughness decrease due to the increased amount of the $\\mathbf { \\kappa } \\kappa$ -precipitates."
    },
    {
        "type": "text",
        "text": "In age hardenable $\\mathrm { F e - 3 0 M n \\mathrm { - } 9 A l \\mathrm { - } 0 . 9 C \\mathrm { - } ( 0 . 5 9 \\mathrm { - } 1 . 5 6 ) S i \\mathrm { - } ( 0 . 0 0 1 \\mathrm { - } 0 . 0 7 ) P }$ alloys [20], the CVN impact energy was found to decrease from $6 0 { - } 9 0 \\mathrm { J } / \\mathrm { c m } ^ { 2 }$ at $2 5 ^ { \\circ } \\mathsf C$ to $2 0 { - } 3 0 \\mathrm { J } / \\mathrm { c m } ^ { 2 }$ at $- 5 0 ^ { \\circ } \\mathsf C$ . The alloys were solution treated at $1 0 5 0 ^ { \\circ } \\mathrm { C }$ for $^ { 2 \\mathrm { ~ h ~ } }$ and aged at $5 3 0 ^ { \\circ } C$ for $^ { 1 2 \\mathrm { ~ h ~ } }$ or $3 0 \\mathrm { h }$ , respectively. The impact energy decreases as the aging time and the amount of Si in the steels are increased. P was reported to significantly reduce the CVN energy of the steels [20,156]. P has a higher solubility in $\\mathsf { F e } _ { 3 } \\mathsf { A l C }$ than in $\\gamma$ -Fe and sharply reduces the cleavage characteristics of $\\mathbf { \\kappa } \\kappa \\mathbf { \\cdot }$ -carbide."
    },
    {
        "type": "text",
        "text": "In the as-hot rolled condition, the CVN toughness of a Fe-30Mn-9Al-2.7Si-0.9C-0.023P steel is only $2 2 \\mathrm { J } / \\mathrm { c m } ^ { 2 }$ at room temperature. After solution treating at $1 1 0 0 ^ { \\circ } \\mathrm { C }$ for $1 0 \\mathrm { { m i n } }$ and water quenching, the CVN is increased to $1 6 0 \\mathrm { J } / \\mathrm { c m } ^ { 2 }$ [20]. This large difference in the CVN energy between the hot rolled and the solution treated condition is related to the formation of SRO and/or $\\kappa ^ { \\prime }$ -carbide in the hot rolled material, which was slow cooled after hot rolling."
    },
    {
        "type": "text",
        "text": "Study in a Fe–18.1Mn–9.6Al–0.65C duplex steel with $2 0 \\mathrm { - } 4 0 \\% \\delta$ shows that the CVN impact toughness can be optimized by adjusting the annealing parameters to change the size and the distribution of the d phase and the $\\gamma$ grain size [67]. A CVN value of $1 7 7 . 8 \\mathrm { J } / \\mathrm { c m } ^ { 2 }$ at room temperature, which is similar to the value of the duplex stainless steels, is obtained after solutionized at $1 0 0 0 ^ { \\circ } \\mathrm { C }$ for $^ { 1 \\mathrm { ~ h ~ } }$ ."
    },
    {
        "type": "text",
        "text": "An ultrahigh CVN toughness of about $4 5 0 \\mathrm { J } / \\mathrm { c m } ^ { 2 }$ (measured from specimen that the V notch direction is perpendicular to the rolling direction) was obtained in Fe-5Mn-(3–4)Al-(0.05–0.2C) steels [157]. The steel has a laminated dual phase of ferrite and martensite structure after hot rolling and has a strength of $0 . 8 \\substack { - 1 . 2 \\mathsf { G P a } }$ in the rolling direction. The impact toughness is much higher than that of the conventional AHSS steels (usually $\\leq 3 0 0 \\mathrm { J } / \\mathrm { c m } ^ { 2 } ,$ with a similar strength."
    },
    {
        "type": "text",
        "text": "The dynamic fracture toughness of Fe-30Mn-9Al-0.9C-xSi steels, measured from specimens with a sharp crack, is much higher in the solution-treated condition $( 7 1 . 5 \\mathrm { J } / \\mathrm { c m } ^ { 2 } )$ than in age-hardened conditions $( 9 . 5 { - } 3 7 . 5 \\mathrm { J } / \\mathrm { c m } ^ { 2 } )$ [20], which is comparable with that of a cast 4130 steel in quenched and tempered conditions $( 9 . 4 \\mathrm { - } 1 3 . 6 \\mathrm { J } / \\mathrm { c m } ^ { 2 } )$ . Si and P have been observed to decrease the dynamic fracture toughness of the austenitic lightweight steels [20]."
    },
    {
        "type": "text",
        "text": "In summary, the available literature indicates that the impact toughness of the austenitic steels in the solution treated and water quenched state is better than that of the conventional AHSS steels but is lower than that of the austenite stainless steels. The impact toughness of austenitic low density steels is greatly reduced in the age hardened conditions and also significantly influenced by the cooling rate after solution treatment. There are not much reports on the toughness of the other types of low density steels."
    },
    {
        "type": "text",
        "text": "8.2. High strain rate property"
    },
    {
        "type": "text",
        "text": "A very important parameter which characterizes the impact behaviour of deep drawing steels for automotive bodies and frame structures is the specific energy absorption $\\mathrm { E } _ { \\mathrm { s p e c } }$ , defined as the deformation energy per unit volume at a given temperature and strain rate in the order of $1 0 ^ { 2 }$ to $1 0 ^ { 3 } / s .$ . Fig. 34 represents the $\\tt E _ { s p e c }$ value of the Fe-Mn-Al-C steels in comparison with some conventional deep drawing steels, such as DC04, HC300LA and high strength IF steels [6,9,86]. It is shown that the $\\tt E _ { s p e c }$ value of Fe-Mn-Al-C steels is about $0 . 5 \\mathrm { J } / \\mathrm { m m } ^ { 3 }$ , when the Al content is higher than $7 \\%$ , which is similar to that of Mn TWIP steels, fifty percent higher than that of the conventional deep drawing steels (between 0.16 and $0 . 2 5 \\mathrm { J } / \\mathrm { m m } ^ { 3 } )$ . The enhanced energy absorption of Fe-Mn-Al-C steels is due to the severe shear band formation at high strain rates. The Fe-28Mn-12Al-1C alloy in the aged condition [6] has shown compressive true strengths greater than $1 . 5 \\ : \\mathrm { G P a }$ and true fracture strains exceeding $4 0 \\%$ at strain rates between $1 0 ^ { 3 } / s$ and $1 0 ^ { 4 } / s$ . Fracture in this loading regime occurs by highly localized deformation bands or shear bands [8]. The high deformation rate causes momentary localized high temperatures to occur within these bands. Low thermal conducting materials cannot dissipate the heat causing lower stress within the band. This phenomenon has therefore been designated as adiabatic shear band (ASB) formation. Solution treated Fe-Mn-Al-C alloys have demonstrated a resistance to fracture by adiabatic shear bands as work hardening occurs prior to shear localization [158]."
    },
    {
        "type": "text",
        "text": "Fully austenitic Fe–22Mn–(0, 3, 6)Al–0.6C steels were dynamically compressed with nearly constant strain rate of ${ \\sim } 3 2 0 0 /$ s at room temperature [159]. The strain hardening rate of the Al-free steel was the highest and that of other two steels was nearly the same. This suggest that dynamic flow of the Al-free steel was associated with both TRIP and TWIP effects, and that of other two steels was dominated by dislocation gliding – mainly, planar glide for the 3 Al steel and the combination of both planar glide and wavy glide for the 6 Al steel."
    },
    {
        "type": "image",
        "img_path": "images/59c58b79fd3ba98b86e8a5ad7caf02a94ec05570c9ff97247860e2861a7405ba.jpg",
        "caption": "Fig. 34. Specific energy absorption values of Fe-Mn-Al-C steels in comparison with different conventional deep-drawing steels at the crash relevant strain rate of $1 0 ^ { 3 } / s$ [6,9]."
    },
    {
        "type": "image",
        "img_path": "images/a874c6af4b2d7cc558bb31fbe119241e8ab8ba6ad22a4a513a27b6134bb5c08d.jpg",
        "caption": "Fig. 35. The cyclic response of a Fe-30Mn-9Al-1C alloy after three aging treatments under a strain amplitude of $0 . 8 \\%$ (dotted curves) [161], and a Fe-30Mn-10Al-0.4C alloy under strain amplitudes ranging from $0 . 2 \\%$ to $2 . 0 \\%$ (solid curves) [162]."
    },
    {
        "type": "text",
        "text": "8.3. Fatigue behaviour"
    },
    {
        "type": "text",
        "text": "The fatigue behaviour of three solution-treated Fe-29Mn-9Al-(0.26, 0.6, 1.06)C alloys was studied by Chang et al. [11,160]. Solution treatment was performed at $1 0 5 0 ^ { \\circ } \\mathrm { C }$ for $1 . 5 \\mathrm { h }$ . The volume fractions of austenite were $45 \\%$ , $9 0 \\%$ and $1 0 0 \\%$ , respectively, with increasing the carbon content. All three alloys exhibit a similar cyclic life response under equal stress amplitude despite differences in microstructure and strength. The presence of the soft and stringed configuration of the ferrite phase and the grain size play an important role on the fatigue life. Fatigue crack nucleation occurs along slip bands in the austenite in the $1 . 0 6 \\%$ C and $0 . 6 \\%$ C alloys. The small amount of ferrite in the $0 . 6 \\% C$ alloy functions as crack arrester. In the $0 . 3 \\%$ C steel, crack initiation occurs in ferrite grains near the specimen surface."
    },
    {
        "type": "text",
