Repository: YzRiverthu/SteelDig-High-Density-Information-Extraction-for-Massive-Steel-Literature

# 这是一个面向钢材料，海量文献的提取器项目
这是第一版，方便后续项目迭代
20260316

File: datasets/input_cleaned/1-s2.0-S007964251730066X-main_content_list.json (part 3 of 6)
[
        "text": "The cellular transformation, which is a special precipitation reaction, is a form of discontinuous reaction, involving grain boundary migration. The cellular transformation occurs during the transformation of high-temperature austenite into lamellae of austenite, ferrite, and $\\kappa$ carbide or $\\mathbf { M } _ { 2 3 } \\mathbf { C } _ { 6 }$ at temperatures in the $( \\gamma + \\alpha + \\kappa )$ or in the $\\left( \\gamma + \\alpha + \\kappa + \\mathrm { M } _ { 2 3 } \\mathsf C _ { 6 } \\right)$ phase fields [108,109]. The cellular transformations are described by: $\\gamma  \\gamma + \\kappa + \\alpha$ or $\\gamma  \\gamma + \\kappa + \\alpha + \\mathsf { M } _ { 2 3 } \\mathsf { C } _ { 6 } .$ . In these cases, the $\\kappa ^ { * }$ and $\\textsf { \\textsf { X } }$ precipitates not only nucleate simultaneously at the grain boundaries but also grow into the austenite matrix as small nodules of the lamellar mixture. The lamellar $\\kappa ^ { * } .$ -carbide grains are always accompanied with austenite twins in the lamellar austenite grains. Fig. 14 shows that the lamellae of $( { \\sf { a } } + \\gamma + { \\sf { \\kappa } } )$ develop initially from the austenite grain boundaries as lamellar colonies and grow from the grain boundaries via the cellular transformation in a Fe-18Mn-7Al-0.85C austenitic steel [122]. Formation of coarse second-phase particles having a lamellar morphology was also observed to occur after aging at $6 2 5 ^ { \\circ } \\mathrm { C }$ for a longer period of time in a solution treated $\\mathrm { F e - 2 8 M n { - } 9 A l { - } 0 . 8 C }$ alloy [73]."
    },
    {
        "type": "text",
        "text": "The eutectoid reaction involves the replacement of a high-temperature phase by a mixture of new low-temperature phases. Fig. 15 shows the lamellae of $\\left( { \\mathfrak { A } + \\mathfrak { K } + \\mathbf { M } _ { 2 3 } \\mathbf { C } _ { 6 } } \\right)$ formed by a eutectoid reaction in a Fe-13.5Mn-6.3Al-0.78C alloy after solution treatment at $1 0 0 0 ^ { \\circ } \\mathrm { C }$ and isothermal aging at temperatures below $6 5 0 ^ { \\circ } \\mathrm { C }$ [108]. These lamellar phases are product phases from the decomposition of austenite during the eutectoid reaction of the quaternary alloy, i.e., $\\gamma  \\mathsf { a } + \\kappa + \\mathsf { M } _ { 2 3 } \\mathsf { C } _ { 6 } .$ . Since the Al concentration in the steel is higher than that of the eutectoid composition, proeutectoid ferrite and $\\kappa \\cdot$ -carbide appear in the austenite prior to the eutectoid reaction to reduce the Al content of the retained austenite. The retained austenite decomposes into ferrite, $\\mathbf { \\kappa } \\kappa \\mathbf { \\cdot }$ -carbide, and $\\mathsf { M } _ { 2 3 } \\mathsf { C } _ { 6 }$ carbide during the eutectoid reaction. Lin et al. [132] have also shown that complex carbide $\\mathsf { M } _ { 2 3 } \\mathsf { C } _ { 6 }$ may occur on $\\gamma / \\gamma$ grain boundaries in a Fe-26.6Mn-8.8Al-0.61C alloy during aging at $5 5 0 ~ ^ { \\circ } C$ for $1 0 { - } 4 0 \\mathrm { h }$ ."
    },
    {
        "type": "text",
        "text": "5.3.3. Conditions for the formation of intragranular $\\kappa ^ { \\prime }$ and intergranular $\\kappa ^ { * }$ carbides"
    },
    {
        "type": "text",
        "text": "As discussed in the previous sections, in the Fe–Mn–Al–C alloys having higher contents of Al $( > 7 \\% )$ or C $\\left( > 0 . 8 \\% \\right)$ , $\\kappa ^ { \\prime }$ -carbides forms even during cooling after solution treatment, which provides remarkable age hardening. However, in the results reported by Sato et al. [120], two alloys, Fe–29Mn–4.9Al–0.98C and Fe–34Mn–7.1Al–0.5C, did not produce any hardening response for aging times up to $2 0 0 0 \\mathrm { { m i n } }$ at $5 5 0 ^ { \\circ } \\mathsf C$ , No j-carbide precipitation was observed in the these alloys. Raabe et al. [9,82] reported that there was no significant increase in strength after aging treatment when Al is less than $6 \\%$ in a series of Fe-30Mn-xAl-1.2C alloys, while a significant age hardening response was found in a Fe-30Mn-8Al-1.2C alloy. The intergranular $\\mathrm { { M } } _ { 3 } \\mathrm { { C } } .$ -type carbides were observed in a $2 \\%$ Al containing steel but $\\kappa ^ { \\prime }$ -carbides precipitated in a $8 \\%$ Al steel. These results indicate that C and Al contents play an important role in the formation of $\\mathbf { \\kappa } \\kappa \\mathbf { \\cdot }$ -carbides."
    },
    {
        "type": "image",
        "img_path": "images/2ef6fbaef72ac54b7b9792af441030f513247b47f836df0853d131175c77b055.jpg",
        "caption": "Fig. 15. Microstructures of a Fe-13.5Mn-6.3Al-0.78C steel after solution treatment at $1 0 0 0 ^ { \\circ } \\mathrm { C }$ followed by aging at $6 0 0 ^ { \\circ } \\mathrm { C }$ for $1 0 0 \\mathrm { h }$ [108], (a) optical microscope image showing large j-pearlite colonies along the austenite grain boundaries, (b) and (c) TEM bright field images revealing the internal portions of various $\\boldsymbol { \\kappa }$ -pearlites. C indicates $\\mathrm { M } _ { 2 3 } \\mathrm { C } _ { 6 }$ ."
    },
    {
        "type": "text",
        "text": "The effects of the alloying elements, Al and C in particular, on the existence of both intergranular and intragranular $\\kappa$ -carbides have been studied by Huang [127] and Li [128]. Huang investigated the phase transformation behaviour in a range of compositions, Fe $- ( 2 3 - 3 1 ) \\mathrm { M n } - ( 2 - 1 0 ) \\mathsf { A l } - ( 0 . 4 - 1 . 0 ) \\mathsf { C }$ , during isothermal aging at $6 5 0 ^ { \\circ } \\mathsf C ,$ in which a single phase austenite is formed upon solution treating and quenching. For lower alloyed Fe-Mn-Al-C compositions even after long age hardening treatments at $6 5 0 ^ { \\circ } \\mathrm { C }$ for $3 6 0 \\mathrm { h }$ , no $\\kappa$ precipitation could be observed. Other carbides such as ${ \\sf M } _ { 3 } { \\sf C } _ { \\sf \\Gamma }$ , $\\mathsf { M } _ { 7 } \\mathsf { C } _ { 3 }$ or $\\mathbf { M } _ { 2 3 } \\mathbf { C } _ { 6 }$ can be formed after annealing at a lower temperature in alloys with Al content less than $5 . 5 \\%$ [127]. It was concluded that the intragranular $\\kappa ^ { \\prime }$ -carbide can precipitate only in alloys with Al and C contents higher than about $6 . 2 \\%$ and $1 . 0 \\%$ respectively, and that the intergranular $\\kappa ^ { * }$ -carbide can precipitate only in alloys with Al and C contents higher than about $5 . 5 \\%$ and $0 . 7 \\%$ , respectively. The thermodynamic calculations in Section 4.3 show that an Al content of higher than $5 \\%$ is required to form $\\kappa$ -carbide in these steels. Increasing the Al and C contents will increase the chemical driving force for the precipitation of $\\kappa$ phase, and at the same time, also increase the lattice constant of austenite $\\mathbf { 0 . 0 0 0 9 4 n m }$ per $\\% \\mathsf { A l }$ [127]) which in turn will decrease the misfit between austenite and intragranular $\\kappa ^ { \\prime }$ -carbide and thereby the coherent strain energy. Both the increase in chemical driving force and the decrease in strain energy are favourable for the precipitation of intragranular $\\kappa ^ { \\prime }$ -carbide. The lattice constant of the austenite matrix was proposed by Huang et al. [127] to serve as a simple empirical index in determining the precipitation of intragranular $\\kappa ^ { \\prime }$ -carbide. A critical lattice constant of about $0 . 3 6 7 0 \\mathrm { n m }$ was found for the austenite matrix, below which the intragranular $\\kappa ^ { \\prime }$ phase does not precipitate. Based on this critical lattice constant, a composition boundary for the precipitation of intragranular $\\kappa ^ { \\prime }$ phase in Fe-Mn-AI-C alloys was derived as:"
    },
    {
        "type": "equation",
        "img_path": "images/67d53e339292a40e984930123ef23d7afb95d19cf824e299239b18a0ac704e81.jpg",
        "text": "$$\n0 . 0 9 8 \\ ( \\mathrm { w t \\% \\ A l } ) + 0 . 2 0 8 \\ ( \\mathrm { w t \\% \\ C } ) = 1 - 0 . 0 0 5 4 \\ ( \\mathrm { w t \\% \\ M n } )\n$$",
        "text_format": "latex"
    },
    {
        "type": "text",
        "text": "Fig. 16 shows the precipitation of intragranular $\\kappa ^ { \\prime }$ -carbides as a function of alloy composition [127]. It can be seen that approximately, $A 1 > 7 \\%$ and $C > 0 . 7 \\%$ , are necessary to introduce intragranular $\\kappa ^ { \\prime } \\cdot$ -carbides in a fully austenitic Fe-Mn-Al-C steel."
    },
    {
        "type": "text",
        "text": "The effects of Al and Mn contents on the solvus of both intergranular and intragranular $\\kappa$ -carbides were investigated for a composition range of Fe-(21–32)Mn-(2–10)Al-1C steels, as shown in Fig. 17 [128]. The results indicate that the addition of Al raises the solvus of both intergranular and intragranular $\\mathbf { \\kappa } \\kappa$ -carbides significantly, while the addition of Mn causes only a slight reduction of the solvus."
    },
    {
        "type": "text",
        "text": "In summary, the $\\kappa ^ { \\prime }$ -precipitation hardening can be only realized in Fe-Mn-Al-C steels when the Al and C contents are high enough, $A 1 > 7 \\%$ and $C > 0 . 7 \\%$ . The effects of aging temperature on the formation of the $\\mathbf { \\kappa } \\kappa \\mathbf { \\cdot }$ -precipitates can be approximately divided into the following two ranges:"
    },
    {
        "type": "text",
        "text": "(1) First range $( 4 5 0 - 6 5 0 ^ { \\circ } \\mathsf { C } _ { \\iota }$ ): When the alloy is aged within this temperature range, fine $\\kappa ^ { \\prime }$ -carbides precipitate coherently within austenite matrix. The size of $\\kappa ^ { \\prime } \\cdot$ -carbides is about $2 0 0 { - } 5 0 0 \\mathring { \\mathrm { A } }$ depending on chemical composition, aging temperature and aging time.   \n(2) Second range $( 6 5 0 - 8 0 0 ^ { \\circ } \\mathsf { C } )$ : The $\\kappa$ -carbides precipitate not only coherently within austenite matrix, but also on grain boundaries in the form of coarser particles. The higher the aging temperature, more is the quantity of the grain boundary $\\kappa ^ { * } .$ -carbides. Besides the precipitation of $\\kappa ^ { * } .$ -carbides, $\\beta$ -Mn precipitates are also observed to form on the grain boundaries through the transformation of $\\kappa  \\mathsf { \\pmb { \\mathscr { A } } } + \\mathsf { \\pmb { \\beta } } .$ -Mn when a longer annealing time is applied."
    },
    {
        "type": "image",
        "img_path": "images/922fddb81b368448713639d88ff7788acbee3990b53b8f2637a92a2b17c3f1a0.jpg",
        "caption": "Fig. 16. The precipitation of intragranular $\\kappa ^ { \\prime }$ -carbide as a function of alloy compositions. The individual points labelled by the open circle, solid square and solid diamond indicate that the experimental alloy compositions locate in the $\\gamma , \\left( \\gamma + \\kappa \\right)$ and $( \\gamma + \\alpha + \\kappa )$ phase fields, respectively [8,120,127]. The solid lines are the $\\kappa$ formation boundaries predicted by Eq. (3) given in Huang et al. [127]."
    },
    {
        "type": "image",
        "img_path": "images/684c2e830bbc3ee46e66a99485d6dc7f1d6d59968c9aad0909e6d832ade454da.jpg",
        "caption": "Fig. 17. The effects of Al and Mn contents on the solvus of $\\kappa$ phase in (a) Fe-30Mn-xAl-1C and (b) Fe-xMn-7Al-1C alloys. c: austenite; $\\kappa ^ { \\prime }$ : intragranular $\\kappa$ -carbide; $\\kappa ^ { * }$ : intergranular $\\kappa$ -carbide [128]."
    },
    {
        "type": "text",
        "text": "Since the intergranular $\\kappa ^ { * }$ -carbides and $\\beta$ -Mn precipitates are detrimental to the ductility and toughness of these alloys, it is desirable to avoid their formation. The aging temperature should be controlled to below the solvus of intergranular $\\kappa ^ { * }$ -carbide and the aging time should be controlled to limit the formation of the intergranular $\\kappa ^ { * }$ phase and $\\beta \\cdot$ -Mn."
    },
    {
        "type": "text",
        "text": "5.3.4. Precipitation of $\\mathscr { X }$ (B2)",
        "text_level": 1
    },
    {
        "type": "text",
        "text": "In addition to the $\\kappa$ -precipitation, the $\\pmb { \\alpha }$ -precipitation may occur during annealing after solution treatment, depending on the steel composition and the annealing temperature. This is usually observed as fine stringers along the $\\gamma$ -austenitic grain boundaries [109,122]. The $\\pmb { \\alpha }$ -precipitates can also be formed along the shear bands or the twin boundaries [22]. In the solution treated fully austenitic microstructure, the $\\pmb { \\alpha }$ -precipitates on $\\gamma$ grain boundaries are initially coherent with one of the austenite grains, with a Kurdjumov-Sachs orientation relationship, $( 1 1 1 ) _ { \\gamma } / / ( 1 1 0 ) _ { \\alpha }$ and $[ 1 0 1 ] _ { \\gamma } / / [ 1 1 1 ] _ { \\alpha }$ [135]. These precipitates, however, loose coherency upon coarsening as the aging time is increased [109,122]. In duplex $( \\delta + \\gamma )$ microstructures, the $\\pmb { \\alpha }$ -ferrite forms preferentially on the existing d-ferrite [56]. The $\\textsf { \\textsf { X } }$ ferrite may transform to B2 or $\\mathsf { D O } _ { 3 }$ structures at lower temperatures [3,122] due to the high Al contents. In a Fe-8.0Al-29.0Mn-0.90C-1.5Si steel, some discrete particles having a mixture of $\\left( \\mathsf { a } + \\mathsf { D } 0 _ { 3 } \\right)$ phases are formed along the $\\gamma$ grain boundaries by an ordering transition during quenching [138]. In a Ni alloyed Fe–15Mn–10Al-0.86C–5Ni steel [22], it was observed that the B2 phase (transformed from $\\pmb { \\alpha }$ -ferrite) is stronger than the austenite matrix and these particles can be utilised to increase the strength of steels as long as the size of the B2 particles can be reduced to nanoscale. Fig. 18 shows the precipitation of B2 particles during annealing of a cold rolled Fe– 15Mn–10Al-0.86C–5Ni steel [22,61]. The strategy to be adopted to produce nanoscale B2 precipitates is not yet clear as for $\\kappa$ -precipitates."
    },
    {
        "type": "image",
        "img_path": "images/630440da9423c58a63a75a71c3ca7e01868050c7cb1ca7277ce333c114ca47eb.jpg",
        "caption": "Fig. 18. (a) The microstructure of a Fe–15Mn–10Al-0.86C–5Ni steel after a $7 0 \\%$ thickness reduction in cold rolling and annealing at $9 0 0 ^ { \\circ } C$ for $2 \\mathrm { { m i n } }$ . and (b) Schematic illustrating the formation mechanism of B2 precipitates. Area (1) in (a): B2 stringer bands transformed from d ferrite, which is produced from liquid; area (2) in (a): B2 particles transformed from $\\propto$ precipitates at $\\gamma$ grain boundaries and edges; area (3) in (a): B2 particles transformed from $\\propto$ precipitates at shear bands within a c grain [22]."
    },
    {
        "type": "text",
        "text": "5.4. Microstructural evolution in duplex Fe-Mn-Al-C steels",
        "text_level": 1
    },
    {
        "type": "text",
        "text": "In duplex alloys, the microstructure consists of $( \\delta + \\gamma )$ at reheating temperatures (about $1 2 0 0 ^ { \\circ } \\mathrm { C }$ ). During hot rolling, the d-ferrite stringers form parallel to the rolling direction, while the $\\gamma$ grains are refined through recrystallization. As a result, a banded microstructure parallel to the rolling direction, consisting of a mixture of ferrite and austenite forms, as shown in Fig. 12. For a given Al content, the volume fraction of austenite and the thickness of the austenitic bands increase with an increase of Mn and C contents [45–51]."
    },
    {
        "type": "text",
        "text": "During hot working (reheating and hot rolling), partitioning of elements C, Mn and Al occurs between the d and $\\gamma$ phases accompanied by some amount of $\\gamma \\to \\alpha$ phase transformation. The $\\textsf { \\textsf { X } }$ phase can form along $\\delta / \\gamma$ boundaries or within $\\gamma$ grains along dislocations, as shown in Fig. 19a for a Fe-5Mn-6Al-0.4C steel [48]. Due to element partitioning between two phases, the C and Mn contents in the austenite are higher and the Al content in austenite is lower than the nominal composition. The stability and the transformation products of the austenite in the duplex microstructure depend on the composition of the alloy and the processing parameters."
    },
    {
        "type": "text",
        "text": "When the amounts of C and especially Mn are relatively low, for example, in a composition with $6 \\mathrm { - } 8 \\%$ Al, $2 \\mathrm { - } 6 \\%$ Mn, 0.1– $0 . 3 \\%$ C [45–50], the decomposition temperature of the austenite into the $\\pmb { \\alpha }$ -ferrite and the $\\kappa$ -carbide is quite high, and $\\mathbf { \\kappa } \\kappa \\mathbf { \\cdot }$ -carbides can be formed even at hot working temperatures, at the interface between austenite and d-ferrite forming a shell structure surrounding the austenite [19], as shown in Fig. 19b. With increasing amount of Mn, the formation of coarse $\\kappa$ -carbides in duplex low density steels at hot working temperatures can be avoided."
    },
    {
        "type": "image",
        "img_path": "images/b8f94767e726db7dca222002bc5c7ae25425425d18157a63bffaa91370587143.jpg",
        "caption": "Fig. 19. (a) Optical microstructure showing $\\propto$ -ferrite formed in the $\\gamma$ phase band (the grey areas in the embedded microstructure) during hot rolling stage in a Fe-5Mn-6Al-0.4C steel [48]; (b) SEM micrograph showing j phase formed along $\\delta / \\gamma$ boundaries during hot rolling stage in a Fe-2Mn-8Al-0.2C steel [19]."
    },
    {
        "type": "image",
        "img_path": "images/079abf8d3b71ee6978aeba06050c0891d8a14f37899db8e3a0686a95219d58ab.jpg",
        "caption": "Fig. 20. Microstructures of the air cooled hot-rolled specimen of the Fe–9Mn–6Al–0.15C alloy [53]: (a) optical microstructure composing of partiallyrecrystallized d-ferrite (white), $\\gamma \\cdot$ -austenite (brown), and the other lath-like phases (gray); (b) SEM microgram showing the details inside the lath-like phase consisting of $\\gamma$ -austenite, a lath-like martensite $\\pmb { \\mathcal { X } } ^ { \\prime }$ , and small globular ferrite ${ \\pmb x } ^ { . }$ -particles."
    },
    {
        "type": "text",
        "text": "In the subsequent cooling process, if the Mn and C contents are low, such as in Fe-(3–6)Mn-(5–7)Al-(0.1–0.5)C steels [45–48], the stability of the austenite is low, and if the cooling rate is high such as in water quenching, the decomposition of $\\gamma$ is suppressed and the austenite region may completely transform into martensite."
    },
    {
        "type": "text",
        "text": "The transformation products within the austenite after slow cooling (air cooling or simulated coiling at $6 5 0 ^ { \\circ } \\mathrm { C }$ for $^ { 2 \\mathrm { ~ h ~ } }$ ) change with the Mn content of duplex steels. In a Fe-3Mn-5Al-0.3C alloy [45–48], the austenite completely transforms to lamellar colonies of $( { \\boldsymbol { \\mathsf { X } } } + { \\boldsymbol { \\mathsf { K } } } )$ during a simulated coiling. In a Fe-6Mn-5Al-0.3C alloy [46], the austenite partially transforms to $( { \\boldsymbol { \\mathsf { x } } } + { \\boldsymbol { \\mathsf { \\kappa } } } )$ lamellar colonies and partially stabilizes to a lower temperature and transforms to martensite. The $( { \\boldsymbol { \\mathsf { X } } } + { \\boldsymbol { \\mathsf { K } } } )$ lamellar colonies are formed along the original austenite grain boundaries or at $\\delta / \\gamma$ boundaries. The $\\mathbf { \\kappa } \\kappa \\mathbf { \\cdot }$ -carbides may also form with a globular morphology at the grain boundaries of the d-ferrite and/or at $\\delta / \\gamma$ interface boundaries. In a Fe-9Mn-5Al-0.3C alloy [46], the austenite decomposes into austenite and ferrite along the grain boundaries without the formation of $\\mathbf { \\kappa } \\kappa$ -carbides."
    },
    {
        "type": "text",
        "text": "Therefore, for duplex steels containing less than $6 \\%$ Mn, the microstructure of the air cooled hot-rolled product consists of a bimodal ferrite structure, partially recrystallized bands of coarse elongated grains of d-ferrite and some $\\kappa \\cdot$ -carbides on the d-ferrite grain boundaries, together with bands of $\\pmb { \\alpha }$ -ferrite with smaller grains and enriched with j-carbides (produced from the original $\\gamma$ ) and coarse $\\kappa$ -carbides along $\\delta / \\gamma$ interfaces. Such a microstructure cannot make best use of the $\\mathbf { \\kappa } \\kappa$ -carbides because they are very coarse, and are present as clusters."
    },
    {
        "type": "text",
        "text": "The stability of the austenite in the hot rolled duplex microstructure increases with increasing the Mn content to above $6 \\%$ . Even by air cooling, the decomposition of $\\gamma  { \\mathfrak { a } } + \\kappa$ is suppressed and the austenite may transform into martensite and some amount of retained austenite will be stabilized to room temperature. In a series of Fe–(9–12)Mn–6Al–(0.15–0.3)C alloys [52,53], the microstructure of the air-cooled hot-rolled specimen has been found to consist of partiallyrecrystallized d-ferrite, $\\gamma \\cdot$ -austenite, and other minor microstructural constituents such as $\\gamma _ { \\mathrm { R } } .$ -retained austenite, a lathlike $\\pmb { \\alpha } ^ { \\prime }$ -martensite, and small globular $\\pmb { \\alpha }$ -ferrite particles inside the lath-like phase, as shown in Fig. 20. No precipitates of $\\kappa$ -carbide are observed in the air cooled hot-rolled samples. The amount of martensite $( \\textsf { \\textsf { Q } } ^ { \\prime } )$ decreases as the amount of Mn or C is increased."
    },
    {
        "type": "text",
        "text": "The stability of the austenite in the hot rolled duplex microstructure is increased further by increasing the Mn content of the alloy to $1 2 \\%$ . In a series of Fe-(12–18)Mn–8Al-(0.4–0.8)C steels [62,135], the microstructures of the water-quenched and of the air-cooled hot-rolled specimens consist of a mixture of thin strip-like d and $\\gamma .$ . Fine $\\mathrm { L } ^ { \\prime } 1 _ { 2 }$ structures are observed in the austenite and ${ \\tt B } 2 + { \\tt D } { \\tt O } _ { 3 }$ are found in the ferrite of the duplex steels [135]. It indicates that the increase in the C or Mn contents reduces the volume fraction of ferrite, restrains the precipitation of j-carbides within the ferrite but enhances the formation of ordered phases in ferrite. The increase in the C or Al contents enhances the formation of $\\mathrm { L } ^ { \\prime } 1 _ { 2 }$ and the precipitation of $\\kappa$ -carbides within the austenite matrix. When the Al content in duplex steels is increased above $7 \\%$ , the presence of ordered B2 and $\\mathsf { D O } _ { 3 }$ domains are observed within the ferrite grains [5,59]. $\\mathsf { D O } _ { 3 }$ usually leads to embrittlement and should be avoided. So for each composition of duplex Fe-Mn-Al-C steel an upper limit for the Al content of $7 \\%$ is specified."
    },
    {
        "type": "text",
        "text": "As the d-ferrite in hot rolled duplex steels is partially recrystallized and is present in elongated shape, high anisotropy in mechanical properties is expected. The direct application of this microstructure as hot rolled products is not practical. To make cold rolled products, intercritical annealing is generally applied following cold rolling to refine the grain size of the d-ferrite and the $\\gamma$ phase and to adjust the stability and the morphology of the $\\gamma$ phase. The microstructural evolution in a $\\mathrm { F e } { - 3 . 5 \\mathrm { M n } { - 5 . 8 \\mathrm { A l } { - 0 . 3 5 \\mathrm { C } } } }$ alloy after intercritical annealing following cold rolling has been reported [49]. Cold rolled sheets were subjected to an annealing at $7 8 0 { - } 9 8 0 ^ { \\circ } C$ for $5 0 s$ followed by fast cooling $\\left( 1 5 \\ ^ { \\circ } \\mathbf { C } / s \\right)$ to $4 0 0 ^ { \\circ } \\mathrm { C }$ to avoid the decomposition of austenite, and this was followed by an austempering treatment at $4 0 0 ^ { \\circ } \\mathrm { C }$ for $1 8 0 s .$ . This austempering treatment, termed also as isothermal bainitic treatment, used to enrich austenite with C by suppressing carbide formation during bainitic transformation, was applied so that the austenite might be retained at room temperature. The results show that the thermal and mechanical stability of the austenite decreases as the size and volume traction are increased. However, when this steel was cooled fast $( 1 5 0 ^ { \\circ } \\mathrm { C } / \\mathrm { s } )$ to $5 0 0 { - } 6 0 0 ^ { \\circ } { \\mathrm { C } } _ { _ { 1 } }$ followed by isothermal annealing for $6 0 \\mathrm { { m i n } }$ . [59], the final microstructure is found to be composed of a polygonal ferritic matrix (recrystallized from d-ferrite) and the lamellae formed along the prior $\\gamma$ grain boundaries. In the lamellar structure, there are three other microstructures: fine $\\pmb { \\alpha }$ -ferrite, $\\mathbf { \\kappa } \\kappa \\mathbf { \\cdot }$ -carbide and retained austenite $( \\gamma _ { \\mathtt { R } } )$ . The $\\gamma$ phase is partially decomposed by an eutectoid reaction into $\\pmb { \\alpha }$ -ferrite and needle-like $\\mathbf { \\kappa } _ { \\kappa }$ -carbide $( \\gamma \\to \\kappa + \\alpha + \\gamma _ { \\mathrm { R } } )$ The phase boundaries between $\\gamma _ { \\mathsf { R } }$ and $\\kappa$ are coherent. The precipitation of nonstoichiometric $\\mathbf { \\kappa } \\kappa$ -carbide has also been observed in the ferritic matrix after isothermal annealing at $5 0 0 ^ { \\circ } \\mathrm { C }$ in this steel."
    },
    {
        "type": "text",
        "text": "The effect of annealing temperature and time on the microstructure of duplex alloys was extensively studied to make use of the TWIP or TRIP effects in the austenite phase [50,51]. According to research on Fe–3.5Mn–5.9Al–0.4C [50] and Fe-8.5Mn-5.6Al-0.3C [51] steels, the volume fraction, the grain size and the SFE of the austenite phase can be controlled to produce TRIP or TWIP effect when steels were annealed with an optimum temperature-time profile. The C, Mn and Al contents were not varied much with annealing conditions, and had little effect on mechanical stability in these steels. The austenite grain size acted as a factor determining the activation of martensitic transformation and twinning."
    },
    {
        "type": "text",
        "text": "A study on an austenite based Fe-12Mn-5.5Al-0.7C steel [60] demonstrated that the annealing treatment of the cold rolled steel in the temperature range of $6 4 0 – 7 5 0 ^ { \\circ } C _ { \\scriptscriptstyle 1 }$ , which is above $\\mathbf { \\kappa } \\kappa \\mathbf { \\cdot }$ -carbide formation temperature, can lead to a partially recrystallized microstructure with fine dislocation substructures or fine grains both in ferrite $( < 1 \\mu \\mathrm { m } )$ and in austenite $( \\sim 3 \\mu \\mathrm { m } )$ . The annealing treatment can also change the volume fraction and the shape of the d-ferrite."
    },
    {
        "type": "text",
        "text": "As $\\mathbf { \\kappa } \\kappa$ -carbide has an ordered FCC structure, the character of the matrix/j interface will be strongly dependent on the matrix structure, i.e. FCC $( \\gamma )$ or BCC $( { \\boldsymbol { \\alpha } } )$ . In the $\\gamma$ phase, the lattice parameter of the $\\kappa$ phase is $0 . 3 8 3 \\substack { - 0 . 3 8 6 \\mathrm { n m } }$ and $\\gamma / \\kappa$ interfaces are coherent (lattice mismatch $< 3 \\%$ [97]), whereas in the $\\textsf { \\textsf { X } }$ phase, the lattice parameter of the $\\kappa$ phase is 0.387– $0 . 3 8 9 \\mathrm { n m }$ and ${ \\mathfrak { a } } / { \\kappa }$ interfaces are semicoherent (lattice mismatch $\\sim 6 \\%$ [59]). As a consequence, at the same aging conditions $\\cdot < 1 0 0 \\mathrm { h }$ at $6 0 0 ^ { \\circ } \\mathsf C$ ), $\\mathbf { \\kappa } \\kappa$ -carbides are present as nanoscale cuboidal precipitates in austenitic Fe-Mn-Al-C steels [77,80,97], whereas in ferritic or duplex steels, these precipitates are thicker and may assume elongated rod type shape [59]. The effect of $\\kappa$ -carbides on the deformation behaviour of Fe-Mn-Al-C steels will be different when the matrix of the low density steel is different for the above reason."
    },
    {
        "type": "text",
        "text": "As a summary, in the duplex steels, the microstructural constituents are more diverse and the microstructural evolution is more complicated than those in the ferritic or austenitic low density steels. Because of the co-existence of the d phase and the $\\gamma$ phase, the difference in recrystallization behaviour between the d and the $\\gamma$ phases, the partially reverse transformation of $\\gamma$ to $\\textsf { \\textsf { X } }$ and the element partitioning between the austenite and ferrite during intercritical annealing, many variants of microstructures can be obtained. The final microstructure of duplex steels may comprise of a combination of d, c, a, j, martensite (M) and bainite (B) phases or some of them. The phase constitution, size, volume fraction and the distribution of phases can be controlled by adjusting the annealing thermal parameters in combination with the preceding cold rolling and the austempering that follows. One key aspect is to control the mechanical stability of the austenite through optimizing the steel composition and process."
    },
    {
        "type": "text",
        "text": "6. Strengthening mechanisms",
        "text_level": 1
    },
    {
        "type": "text",
        "text": "6.1. Ferritic low density steels",
        "text_level": 1
    },
    {
        "type": "text",
        "text": "The solution hardening of Al in BCC iron is an important strengthening mechanism in ferritic low density steels. Aluminium is reported to create marked solid solution strengthening in ferrite causing ${ \\sim } 4 0 \\mathrm { M P a } / \\mathrm { w t \\% }$ increase in yield strength, following Suzuki’s theory of solid solution hardening of BCC alloys [24,37,38]. Fig. 21 shows the tensile properties of Fe-Al steels versus the Al concentration regarding different crystal structures, the non-ordered and ordered lattices. The yield strength of pure iron-aluminium solid solution increases with increasing Al up to $1 3 \\%$ (cd $2 2 \\mathsf { a t } . \\% )$ , then rapidly falls at $^ { 1 3 - }$ $1 5 \\%$ and remains almost constant with increasing Al further to $2 5 \\%$ . At room temperature, the total tensile elongation decreases with increasing Al. A transition from ductile fracture to brittle fracture without necking occurs in the range of $8 - 1 0 \\%$ Al."
    },
    {
        "type": "image",
        "img_path": "images/f33283721ea53254066037024694e498bd9532e3c34df08f7b9ec65cdae12a13.jpg",
        "caption": "Fig. 21. (a) Tensile properties vs. Al content showing the influence of different lattice structure and the solid solution hardening effect of Al in Fe [24,37]; (b) work hardening rate measured between 1 and $1 . 5 \\%$ plastic strain as a function of Al content [38]."
    },
    {
        "type": "text",
        "text": "The formation of $\\mathrm { K } _ { 1 }$ state, which starts from $6 \\%$ Al and has a short ordered lattice structure, causes the accelerated decrease in ductility for the Al contents in the range of $6 - 1 0 \\%$ and the transition from ductile to brittle fracture. The sharp drop in strength at $1 3 \\mathrm { - } 1 5 \\%$ Al is due to the predominance of the $\\mathsf { D O } _ { 3 }$ superlattice structure [139]. The ordered $\\mathsf { D O } _ { 3 }$ and B2 superlattice structures are brittle in nature due to low strength and low ductility [93]. Therefore, the Al content in ferritic Fe– Al alloys should be limited to $9 \\%$ and even to $7 \\%$ for automotive applications."
    },
    {
        "type": "text",
        "text": "C $( < 1 5 0 \\mathrm { p p m } )$ , N $( < 3 0 \\mathsf { p p m } )$ and Si $( < 0 . 3 \\% )$ also increase the strength of Fe-Al steels through solid solution strengthening [24]. Grain size control can be used to strengthen Fe-Al steels further [24,42,43]. The addition of a small amount of microalloying elements $( < 0 . 1 \\% )$ such as Ti, Nb $\\mathsf { V }$ or B can cause a remarkable grain refinement [42]."
    },
    {
        "type": "text",
        "text": "Work hardening through deformation can also be applied to increase the strength of ferritic Fe-Al steels. The work hardening rate measured over the strain range of $1 - 1 . 5 \\%$ for Fe-Al steels as a function of the Al content is shown in Fig. 21b [38]. The work hardening rate is low for the disordered Fe-Al alloys with less than $7 \\%$ Al, then it rises to a sharp peak at $1 6 \\%$ Al as the formation of the ordered state and falls to a moderate value above $2 0 \\%$ Al. The deformation in Fe-Al steels may involve dislocation generation and slip inside the grains. In a Fe-6 Al steel, where the disordered state is obtained, dislocation glide bands have been observed, along with dislocation tangles between them after deformation [37]. In a Fe-8 Al steel, in which $\\mathrm { K } _ { 1 }$ state may be produced, the deformed structure is manifested by short, straight segments of paired dislocations (super dislocations) with narrow mechanical antiphase boundaries at low strains. At high strains, ferrite exhibits dense dislocation bundles and undeformed B2 domains, indicating non-uniform deformation of ferrite [37]. It is suggested that strain hardening of the steel is dominated mainly by shearing of the ordered phases by super dislocations. Morris et al. [38] also observed that dislocation structures after deformation at room temperature show a transition from signal, bowed dislocations for disordered materials to paired superdislocations with a strong tendency to form straight screw segments for highly ordered materials. Deformation twinning occurs only at low temperatures because of insufficient dislocation mobility [37]."
    },
    {
        "type": "text",
        "text": "6.2. Austenitic low density steels",
        "text_level": 1
    },
    {
        "type": "text",
        "text": "First of all, solid solution hardening plays an important role in the strengthening of Fe-Mn-Al-C steels due to the high amounts of the alloying elements C, Al and Mn present in these steels. Especially, the interstitially dissolved C increases the strength of any Fe-Mn-Al-C alloy substantially. In the solutionized and quenched condition, all the alloying elements Mn, C and Al dissolves in the FCC austenite. The effect of C on the yield strength of austenite in Fe-Mn-Al-C steels has been reported to be $1 8 7 - 3 0 0 \\mathrm { M P a / w t \\% } \\subset ( 1 8 7 \\mathrm { M P a / w t \\% } \\subset$ in Mn TWIP steels) [70]. The presence of Al in solid solution of austenite slightly increases the yield strength $( < 1 0 \\mathrm { M P a } / \\mathrm { w t \\% \\ A l } )$ [114,115]."
    },
    {
        "type": "text",
        "text": "Grain refinement is another strengthening mechanism that can be applied for non-age hardenable Fe-Mn-Al-C alloys. The austenitic grain size can be refined by a combination of cold rolling and recrystallization annealing. The effects of austenitic grain size on the tensile properties have been determined on the basis of the Hall-Petch relationship, using the following values: an initial strength of $\\sigma _ { \\mathrm { y 0 } } = 2 8 8 \\mathrm { M P a }$ and Hall-Petch parameter $\\mathrm { K } = 4 6 1 ~ \\mathrm { M P a } \\mathrm { \\mu m } ^ { 1 / 2 }$ for yield strength, and an initial strength of ${ \\sigma } _ { \\mathrm { u t s 0 } } = 7 4 2$ MPa and $\\mathrm { K } = 3 5 1 ~ \\mathrm { M P a } \\mu \\mathrm { m } ^ { 1 / 2 }$ for ultimate tensile strength [70]."
    },
    {
        "type": "text",
        "text": "Precipitation hardening is a significant strengthening mechanism in highly alloyed Fe-Mn-Al-C compositions. The first form of precipitation is that of fine (nano-scaled) and homogeneously distributed $\\kappa ^ { \\prime }$ -carbides. The presence of the $\\kappa ^ { \\prime } \\cdot$ - carbide has a significant influence on the movement and arrangement of dislocations during deformation [1–6]. The second form of precipitation is that of the $\\pmb { \\alpha }$ -ferrite, which can be present as fine stringers in the $\\gamma$ matrix of the higher Al-alloyed compositions [109,122]. The $\\pmb { \\alpha }$ -ferrite will transform to B2 or $\\mathsf { D O } _ { 3 }$ (intermetallic phases), which may also lead to strengthening of Fe-Mn-Al-C steels."
    },
    {
        "type": "text",
        "text": "Strengthening through work hardening is a very important mechanism for austenitic Fe-Mn-Al-C alloys."
    },
    {
        "type": "text",
        "text": "The work hardening behaviour of austenitic Fe-Mn-Al-C steels has been intensively studied [71–87]. In the plastically deformed state, the Al-free Fe-18Mn-0.6C steel possesses a high density of twin planes where twinned regions exhibit additional microtwins. The addition of $2 . 5 \\%$ Al to Fe-18Mn-0.6C alloy [71] has been found to suppress deformation-induced twinning in the solution heat-treated and water quenched condition. The work hardening and also the ultimate tensile strength are lowered by the suppression of deformation twinning, despite some solid solution hardening by Al."
    },
    {
        "type": "text",
        "text": "Park et al. [72] studied the effect of Al on the plastic deformation of fully austenitic Fe–22Mn–(0, 3, 6)Al–0.6C steels with the SFE in the range of $2 0 { - } 5 0 \\mathrm { m J } / \\mathrm { m } ^ { 2 }$ . The engineering stress-strain curves of these steels in the solution treated and water quenched condition are shown in Fig. 22a. The Al-free steel has a higher strain hardening rate than that of the Al-alloyed steels. In the Al-free steel, the strain hardening rate increases continuously until close to necking. In the $3 \\%$ Al steel, the strain hardening rate decreases up to a true strain of ${ \\sim } 0 . 2$ and then remains nearly constant up to necking. In the $6 \\%$ Al steel the strain hardening rate gradually decreases from the onset of plastic deformation and then rapidly decreases at high strains. The deformation of all these steels with different Al levels was dominated by planar glide before the occurrence of mechanical twinning. Planar glide becomes more evident with an increasing SFE due to suppress or delay in mechanical twinning."
    },
    {
        "type": "image",
        "img_path": "images/68acb421eb9c3ff42c97d135c00afb67e124b2931365c87e1a3e1692de7b8028.jpg",
        "caption": "Fig. 22. Typical engineering stress-strain curves of austenitic and austenite based duplex steels: (a) effect of Al and C contents; (b) effect of $\\kappa ^ { \\prime } \\cdot$ -carbide and B2 intermetallic phase. Details of heat treatments of steels are described in the text."
    },
    {
        "type": "text",
