Repository: YzRiverthu/SteelDig-High-Density-Information-Extraction-for-Massive-Steel-Literature

# 这是一个面向钢材料，海量文献的提取器项目
这是第一版，方便后续项目迭代
20260316

File: datasets/input_cleaned/1-s2.0-S007964251730066X-main_content_list.json (part 6 of 6)
[
        "text": "The fatigue behaviour of three solution-treated Fe-29Mn-9Al-(0.26, 0.6, 1.06)C alloys was studied by Chang et al. [11,160]. Solution treatment was performed at $1 0 5 0 ^ { \\circ } \\mathrm { C }$ for $1 . 5 \\mathrm { h }$ . The volume fractions of austenite were $45 \\%$ , $9 0 \\%$ and $1 0 0 \\%$ , respectively, with increasing the carbon content. All three alloys exhibit a similar cyclic life response under equal stress amplitude despite differences in microstructure and strength. The presence of the soft and stringed configuration of the ferrite phase and the grain size play an important role on the fatigue life. Fatigue crack nucleation occurs along slip bands in the austenite in the $1 . 0 6 \\%$ C and $0 . 6 \\%$ C alloys. The small amount of ferrite in the $0 . 6 \\% C$ alloy functions as crack arrester. In the $0 . 3 \\%$ C steel, crack initiation occurs in ferrite grains near the specimen surface."
    },
    {
        "type": "text",
        "text": "Tjong and Ho [161] conducted controlled strain amplitude testing on an austenitic Fe-29.7Mn-8.7Al-1C alloy. Specimens were solution treated at $1 1 0 0 ^ { \\circ } \\mathrm { C }$ and aged at either $5 5 0 ^ { \\circ } C$ for $^ { 2 \\mathrm { ~ h ~ } }$ , $5 5 0 ^ { \\circ } C$ for $^ { 2 4 \\mathrm { h } }$ , or $7 1 0 ^ { \\circ } \\mathrm { C }$ for $^ { 2 \\mathrm { ~ h ~ } }$ . Cyclic softening was observed during fatigue for all three aging practices under a strain amplitude of $0 . 8 \\%$ , as shown in Fig. 35. Cyclic softening was associated with planar slip, shearing of $\\kappa \\cdot$ -carbides, mechanical dissolution of the precipitates, and formation of persistent slip bands. Tjong and Ho [161] postulated that the formation of precipitate free zones (PFZ) in the specimen aged at $7 1 0 ^ { \\circ } \\mathrm { C }$ was responsible for the cyclic softening, which facilitated slip band formation. The precipitates in the specimen aged at $5 5 0 ^ { \\circ } C$ sheared early in the test due to their small size, thus producing persistent slip bands and cyclic softening behaviour similar to solid solution alloys. The specimen aged for $2 4 \\mathrm { h }$ endured higher stress amplitudes (from ${ \\sim } 1 0 0 0$ MPa to ${ \\sim } 7 5 0  { \\mathrm { M P a } }$ ) and softened cyclically because of planar slip, dissolution of the precipitates, and formation of persistent slip bands."
    },
    {
        "type": "text",
        "text": "Ho et al. [162] also conducted strain controlled fatigue tests on a solution treated Fe-30Mn-10Al-0.4C alloy with a duplex microstructure of austenite $( \\sim 6 5 \\% )$ and ferrite, as shown in Fig. 35 (the solid curves). Strain amplitudes ranged from 0.2 to $2 . 0 \\%$ . With strain amplitudes below $0 . 6 \\%$ , cyclic softening was observed; the formation of persistent slip bands produced cyclic softening in the austenite and the applied strain was accommodated by these slip bands. At strain amplitudes above $0 . 6 \\%$ , cyclic strengthening was achieved before a critical stress amplitude, followed by cyclic softening. The fatigue crack initiation occurred in ferrite. Cyclic softening was not observed at strain amplitudes greater than $2 . 0 \\%$ ."
    },
    {
        "type": "text",
        "text": "Kalashnikov et al. [12] investigated fatigue at a constant strain amplitude in an austenitic steel, Fe-28Mn-9Al-0.86C-0. 7W-0.43Mo-0.49Nb and in a martensitic stainless steel, Fe-12Cr-1.25Ni-0.2V-1.8W-0.5Mo-0.15C. The results led to the conclusion that in the as-quenched condition Fe-Mn-Al-C steels have a higher fatigue strength than the austenitic $\\mathrm { C r - N i }$ steels, but are inferior to martensitic Cr steels. Saxena et al. [163] studied the fatigue crack growth (FCG) behaviour and elasticplastic fracture toughness $0 \\cdot$ -integral) of an austenitic Fe-Mn-Al-C alloy, and they have shown that this alloy system offers better fatigue crack growth resistance, compared with the conventional 304L austenitic stainless steel. However, with the conflicting and limited experimental data, the fatigue behaviours of Fe-Mn-Al-C steels could not be properly understood."
    },
    {
        "type": "text",
        "text": "8.4. Formability",
        "text_level": 1
    },
    {
        "type": "text",
        "text": "Formability, which is important for automotive applications, is the ability of a material to undergo the desired shape changes without necking failures. The normal anisotropy factor and the strain hardening exponent are usually considered the most important factors for sheet forming properties. In general, the full austenitic Fe-Mn-Al-C steels displays a lower work-hardening rate compared with high Mn steels, although there is no report about the anisotropy value. A strain hardening exponent of $\\mathrm { n } = 0 . 5 8$ was measured for a Fe-28Mn-12Al-1C steel [6]. This value is higher than the reported strain hardening exponents of $\\mathrm { n } = 0 . 3 3 \\substack { - 0 . 4 5 }$ for the austenitic 304 stainless steel. Other tests such as bending and hole expansion are used to characterize the stretch forming and deep drawing ability. Limited reports about the bendability and hole expansion capacity of Fe-Mn-Al-C steels [5,69] are found for a few duplex steels in literature and these results are given in Table 5. The hole expansion ratio of Fe-Mn-Al-C steels is comparable with that of a DP600 steel. The bending angle and the dome expansion height of Fe-Mn-Al-C steels are lower compared with conventional AHSS of similar strength levels. The low bending angle in duplex steels might be related to the formation and the presence of d-ferrite stringers within the $\\gamma \\cdot$ -austenitic matrix. It is known that ordered ferrite possesses a brittle behaviour [89]. In view of the limited amount of experimental data, these conclusions cannot be generalised with confidence."
    },
    {
        "type": "table",
        "img_path": "images/1972eb6d79e73177777283174de3bbdb1c1fda6d7bda163bfa15ab8108353fcd.jpg",
        "table_caption": [
            "Table 5 Formability of duplex Fe-Mn-Al-C steels in comparison with DP steels. "
        ],
        "table_footnote": [
            "a HEC: Hole expansion capacity; BA: Bending angle; DEH: Dome expansion height; ST: Strip thickness. "
        ]
    },
    {
        "type": "text",
        "text": "The effects of Al addition on deformation mechanisms in tensile and cup forming tests in a high Mn TWIP steel (22Mn-0.6C) and an Al-added TWIP steel (18Mn-1.2Al-0.6C) were studied by Chin et al. [164]. The cracking or delayed fracture takes place in the $2 2 \\thinspace \\mathrm { M n }$ steel but not in the 18 Mn-1.2 Al steel during the cup forming test whose strain rate is considerably high $_ { ( 0 . 0 2 / s ) }$ , although the $2 2 \\thinspace \\mathrm { M n }$ steel had a higher tensile strength, a larger elongation and a higher strain hardening rate than the 18 Mn-1.2 Al steel does (strain rate $6 . 7 \\times 1 0 ^ { - 3 } / s )$ . This is explained by the fact that in the 18Mn-1.2 Al steel where Al is added and the Mn content is reduced, the twinning occurs more homogeneously and less intensity during the cup forming process than in the $2 2 \\thinspace \\mathrm { M n }$ steel. This indicates that a small amount of the Al addition might be an effective way to improve formability of TWIP steels. Furthermore, the resistance to hydrogen embrittlement in a Fe-18Mn-0.6C-1.5Al was reported to be improved [165], but the solution treated and aged austenitic Fe-26Mn-11Al-1.2C alloy was found to be still susceptible to hydrogen embrittlement [166]. As the cracking during cup forming or the delayed fracture after cup forming are one of the critical problems limiting the application of Mn TWIP steels, intensive studies should be conducted on the effect of Al and Mn on deformation mechanisms occurring during cup forming."
    },
    {
        "type": "text",
        "text": "8.5. Corrosion resistance",
        "text_level": 1
    },
    {
        "type": "text",
        "text": "The corrosion resistance of Fe–Mn–Al–C alloys in aqueous environments is far inferior to that of 304 stainless steel [167– 169] and is comparable to that of the conventional high strength steels [5]. Many researchers tried to improve the corrosion resistance of the austenitic Fe-Mn-Al-C alloys by adding Cr and decreasing C [168,169]. However, since Cr and C are ferrite and austenite formers, respectively, Fe–Mn–Al–Cr–C alloys with a higher Cr and a lower C are duplex (austenite $^ +$ ferrite) steels and their mechanical properties are far inferior to those of the austenitic steels [170,171]. The corrosion resistance of the duplex Fe-Mn-Al-C alloys is worse than that of the austenitic Fe-Mn-Al-C alloys because in the duplex Fe-Mn-Al-C alloys, pitting is the primary type of corrosion and it takes place preferentially within the $\\textsf { \\textsf { X } }$ grains and on the $\\alpha / \\gamma$ grain boundaries [172]. In order to obtain a fully austenitic structure, a proper combination of Cr and C contents is needed. The stress corrosion cracking behaviour of Fe–Mn–Al–C alloys is not improved due to the addition of Al, which is expected to provide active protective function [172,173]."
    },
    {
        "type": "text",
        "text": "8.6. Weldability",
        "text_level": 1
    },
    {
        "type": "text",
        "text": "Fe-28Mn-(5, 6)Al-1C alloys were welded by electron-beam [174,175] and continuous wave ${ \\mathrm { C O } } _ { 2 }$ laser techniques [174]. The microstructure of the welded metals consisted mainly of the columnar dendrites with a preferred orientation and some equiaxed austenitic structures in the central portion of the weld pool. The growth and convergence of these columnar dendrites led to the formation of an apparent ‘parting’ in the weld centreline. The parting exhibited a lower hardness value while a peak hardness was observed in the heat affected zone (HAZ) of the weld. The tensile and impact tests indicated that the weld materials exhibited lower tensile strength, lower elongation and lower impact energy than those of the base alloy. Creep rupture tests of the weldment and the base metal were conducted at $6 0 0 ^ { \\circ } \\mathsf C$ over a stress range of $2 2 5 { - } 3 5 0 \\mathrm { M P a }$ . Creep fracture of the weldments was observed to occur in the region of the parting. The rupture life and rupture ductility of the weldments were considerably lower than those of the base metal."
    },
    {
        "type": "text",
        "text": "The hot crack susceptibility of Fe-29Mn-8Al-(0.53, 0.81, 1.17)C alloys was evaluated [176,177]. The alloy with $0 . 5 3 \\% \\ : C$ is a duplex steel containing about $4 \\%$ d-ferrite, while the other two alloys have a fully austenitic structure. After welding, the ferrite content in the weld metal was found to be higher than in the base metal. The hot-crack susceptibility is affected by the characteristic morphologies of welds. Compared with the vermicular ferrite or lacy ferrite morphology types, the Widmanstätten austenite (WA) and acicular austenite (AA) morphology types exhibited a greater hot-crack susceptibility. Both intergranular cracks and transgranular cracks were observed in WA and AA morphology types. A $\\mathsf { D O } _ { 3 }$ type superlattice was found in the ferritic matrix of weld metal. After heat treatment at $1 0 5 0 ^ { \\circ } \\mathrm { C } _ { }$ , the amount of the ferrite in the weld metal is reduced and annealing twins were found. Tensile strengths in the weld metal are equivalent to those of the base metal but elongations in the weld metal are lower. However, the publications on the weldability of this new type of alloys were from the limited sources and therefore scanty to have a full understanding of the subject."
    },
    {
        "type": "text",
        "text": "9. Critical assessment of available literature",
        "text_level": 1
    },
    {
        "type": "text",
        "text": "Over a periods of a few decades, conscious research efforts have been devoted to the development of Fe-Mn-Al-C low density steels for automotive applications. From these reports quite a unified view on the physical metallurgy, processing strategies and mechanical properties of these alloys can be obtained as presented below."
    },
    {
        "type": "text",
        "text": "The Fe-Mn-Al-C low density alloys can produce a variety of microstructures and achieve a very wide range of mechanical properties. The most important group of steels in this category are the Fe-Mn-Al-C austenitic steels, which include precipitation hardenable $( \\gamma + \\kappa )$ and non-precipitation hardenable steels $( \\gamma )$ , followed by the ferrite based Fe-Mn-Al-C duplex steels $( \\delta + \\gamma )$ , the austenite based Fe-Mn-Al-C duplex or triplex steels $( \\gamma + \\delta , \\gamma + \\delta + \\kappa )$ , and the Fe-Al ferritic steels."
    },
    {
        "type": "text",
        "text": "In Fe-Mn-Al-C steels for low density purpose, Al is a main alloying element. The addition of $1 \\%$ Al leads to a $1 . 3 \\%$ reduction in density, which is an advantage; and at the same time brings a $2 \\%$ reduction in Young’s modulus, which is a disadvantage. The weight saving potential can be balanced by the loss of the stiffness to some extent due to the reduced Young’s modulus. The literature data about the Young’s modulus from various sources are consistent and comparable."
    },
    {
        "type": "text",
        "text": "With regard to equilibrium phase diagrams, the addition of Al to steel enlarges the d phase area, widens the temperature range and composition range of the primary d phase and liquid phase area, creates a new phase j. As such the physical metallurgy of Fe-Mn-Al-C is largely different from that of the conventional steels. Literature has established the basic understanding of this alloy system through experiments and from theoretical calculations based on the thermodynamics. The current available databases and softwares could provide reasonable information about the phase constitution in the Fe-Mn-Al-C system but could not give accurate predictions on phase boundaries and temperature range, especially when the Al and Mn contents become higher, although the calculations from the different approaches are similar. A few experimental data show that the $\\gamma$ region is extended to the direction of the high Al concentration as Mn is increased. However, the calculations show that the $\\gamma$ region expands towards a higher Al concentration with increasing Mn up to $2 0 \\%$ , but shrinks with further increasing Mn. There is not sufficient experimental data to validate this prediction. More complete and accurate thermodynamic databases and models are required for developing the phase diagrams for high Mn and high Al steels to provide theoretical background for alloy design and process design."
    },
    {
        "type": "text",
        "text": "As evident, the literature has provided sufficient and adequate information on the tensile properties of Fe-Mn-Al-C steels. The austenite based low density steels can be placed in the space provided for the second generation AHSS in the traditional strength vs. elongation ‘‘banana diagram”, very often quite similar to those of Mn TRIP and Mn TWIP steels. The ferrite based duplex low density steels can be located at the upper bound of the first generation AHSS in the ‘‘banana diagram”, while the ferritic Fe-Al steels show behaviours typical of HSLA steels of 400–500 MPa level. Thus, there is no significant gains in the combination of strength and ductility (product of $\\mathrm { U T S } \\times \\mathrm { T E } )$ when a high amount of Al is added to steels within the corresponding groups."
    },
    {
        "type": "text",
        "text": "It now appears from the available literature that the evolution of microstructure and attainment of mechanical properties in ferrite based Fe-Mn-Al-C alloys is very complex and very much depend on the alloy composition and the processing parameters while austenitic Fe-Mn-Al-C steels have a rather robust response to the minor changes in composition and processing. Austenitic Fe-Mn-Al-C steels can be produced as hot rolled and cold rolled strips by using the conventional production lines for HSLA steels. The final conditions can be solution treated or annealed after cold rolling, or aged. Age hardening is not a necessary step for automotive applications but can be a consequence of overaging regime found in many continuous annealing lines. Ferrite based low density steels can be only produced as cold rolled products. Cold rolling and annealing are required to control their final microstructures."
    },
    {
        "type": "text",
        "text": "Now the knowledge gathered for each group of steels from literature are summarized."
    },
    {
        "type": "text",
        "text": "In ferritic Fe-Al steels, the microstructure is a single d-ferrite, the solid solution strengthening by Al is the major strengthening mechanism. To impart a lower density, a high Al concentration is required. As Al is increased, the strength increases and density decreases. When the Al content is increased to more than $7 \\%$ , the alloys suffers from serious embrittlement due to the BCC_A2 to K1 or BCC_B2 or $\\mathsf { D O } _ { 3 }$ transition, which leads to poor workability and limited formability. Also, coarse grains and a strong Cube texture formed in the strips may create hot shortness, cold rolling cracks, high plastic anisotropy, and ridging. As the grain size of the d-phase cannot be effectively controlled during hot rolling process. The cold rolling and annealing operations are necessary steps to modify the grain structure, grain size and the texture. Grain size control through the addition of small amounts of the microalloying elements Ti, Nb or V can only give a limited increase in the strength. Considering the low strength level, low formability and low weight saving potential, the application prospects of this kind of steels for automotive parts are limited."
    },
    {
        "type": "text",
        "text": "In austenitic Fe-Mn-Al-C steels, the microstructure in solution treated condition is a single $\\gamma$ -phase, with some SROs or nano-sized $\\kappa ^ { \\prime }$ -carbides uniformly distributed in the matrix, depending on the composition and the cooling rate after solution treatment. Solid solution hardening, grain size refinement, $\\kappa ^ { \\prime }$ -carbide precipitation and strain hardening are the possible strength mechanisms in these steels."
    },
    {
        "type": "text",
        "text": "Strain hardening is a very import strengthening mechanism in austenitic Fe-Mn-Al-C alloys. A lot of papers have contributed in this area. Al brings two main effects in the solution treated austenitic steels: increasing the SFE, and producing short range orders (SRO) or $\\kappa ^ { \\prime }$ -carbides. It can be generalised that dislocation planar gliding is a dominant deformation mechanism in austenitic Fe-Mn-Al-C alloys regardless of the SFE and aging conditions. In austenitic Fe-Mn-Al-C steels with a lower Al content, TWIP is still an active deformation mechanism in addition to the dislocation planar glide. Thus, strain hardening behaviour very similar to high Mn TWIP steels can be obtained. When an increasing amount of Al is added, the TWIP effect is suppressed due to the increase in the SFE. The existence of SROs or nano-sized $\\kappa ^ { \\prime }$ -carbides and its interaction with dislocations play an important role on planar glide mode deformation of the high Al austenitic steels. Thus, the high solute elements contribute to the deformation gliding and the high SFE supresses the TWIP effect. New deformation mechanisms such as the microband induced plasticity (MBIP), the dynamic slip band refinement (DSBR) and the shear band induced plasticity (SIP) have been invoked to describe plastic deformation of Fe-Mn-Al-C austenitic steels with a high SFE. Work hardening through these mechanisms contribute to the exceptionally high ductility of these alloys, sometimes to the tune of about $1 0 0 \\%$ total elongation. The above deformation and strengthening mechanisms are effective in case of the austenite based duplex Fe-Mn-Al-C alloys also. These new mechanisms can successfully explain the strain hardening behaviour in the austenitic steels in the solution treated state and under aged state. However, they cannot completely explain the negative work hardening rate in the alloys bearing higher Al and/or in peak aged condition, where the stressstrain curve is almost horizontal or shows a downward trend after initial yielding. Therefore, more investigations are needed on this aspect."
    },
    {
        "type": "text",
        "text": "A very significant strengthening mechanism in austenitic low density alloys is the precipitation hardening provided by the uniform distribution of nano-sized $\\kappa ^ { \\prime }$ -precipitates. Thermodynamic theory predicts that $\\kappa$ phase should be present when the Al content is higher than $5 \\%$ in the Fe-Mn-Al-C system. However, there are conflicting reports in the literature regarding the conditions for the formation of $\\mathbf { \\kappa } \\kappa$ -carbide in the Fe-Mn-Al-C alloys. Although the precipitation of $\\kappa ^ { \\prime } \\cdot$ -carbides and the resulting age-hardening has been obtained in some alloys, no $\\kappa$ precipitation and therefore hardening has been reported in some other alloys. All the results, however, indicate clearly that C and Al contents of the steels play a very important role in the formation of $\\mathbf { \\kappa } \\kappa$ -carbides. It appears that $A 1 > 7 \\%$ and $C > 0 . 7 \\%$ are necessary to form intragranular $\\kappa ^ { \\prime } \\cdot$ -precipitates in austenitic Fe-Mn-Al-C alloys. Another form of precipitation may occur by way of formation of the $\\pmb { \\alpha }$ -ferrite by transformation from the $\\gamma$ matrix. These $\\pmb { \\alpha }$ -ferrite particles may transform into the B2 or $\\mathsf { D O } _ { 3 }$ intermetallic phases, leading to significant strengthening. The strategy to be adopted to produce nano-sized B2 precipitates is not yet that clear, in contrast to that for $\\mathbf { \\kappa } \\kappa \\mathbf { \\cdot }$ -carbides. Strengthening in the non-precipitation hardenable austenitic Fe-Mn-Al-C alloys can be effected through solid solution hardening and by grain refinement through cold rolling and recrystallization annealing."
    },
    {
        "type": "text",
        "text": "According to literature, the tensile properties of Mn TWIP steels generally degrade when a medium level of Al $( 2 \\mathrm { - } 6 \\% )$ is added because of the change in the deformation mechanisms. Austenitic Fe-Mn-Al-C alloys can only exhibit excellent combinations of mechanical properties when the Al content is higher than $7 \\%$ , and this is attributed to the formation of SROs or shearable nano-sized $\\kappa ^ { \\prime }$ -carbides and their role in the development of planar dislocation substructures. When Al is higher than $1 0 \\%$ , d-ferrite is introduced. Therefore, the effective Al composition for austenitic Fe-Mn-Al-C alloys for the best combination of mechanical properties is quite narrow and limited between 7 and $1 0 \\%$ . Typical compositions for austenitic lowdensity steels should be in the range of $1 5 \\mathrm { - } 3 0 \\%$ Mn, $7 - 1 0 \\%$ Al, and $0 . 7 { - } 1 . 2 \\% \\ C$ , with the balance being Fe."
    },
    {
        "type": "text",
        "text": "In austenite based duplex low density steels, a small amount of d-ferrite is present as elongated bands covering many austenite grains in the hot rolled state and transforms to the brittle ordered B2 or $\\mathsf { D O } _ { 3 }$ phase in the final microstructure as a result of the high Al content in the d-ferrite. The ductility and toughness are significantly reduced although the strength is not affected. Some work has shown that the ordered B2 or $\\mathsf { D O } _ { 3 }$ phase can be controlled to form in a smaller size within the austenitic matrix. In this case the B2 or $\\mathsf { D O } _ { 3 }$ phase can be used as a strengthening phase. The formation of such a microstructure and the strengthening mechanism are still not clear."
    },
    {
        "type": "text",
        "text": "Ferrite based duplex low density steels have a mixture of $( \\delta + \\gamma )$ microstructure in the hot rolled state but develop a complex mixture of $\\left( { \\delta + \\gamma + \\mathbf { M } + \\mathbf { B } + \\kappa } \\right)$ or some of them after cold rolling and annealing, depending on the alloy composition and the annealing parameters. This type of steels usually shows a bimodal microstructure, consisting of clustered austenite or martensite particles in a coarse-grained d-ferrite matrix and provides many microstructural variants so that plastic deformation of the d-matrix and the TRIP and/or TWIP effect of the austenite can be combined to achieve a super combination of strength and ductility."
    },
    {
        "type": "text",
        "text": "As the Fe-Mn-Al-C low density steels are primarily meant for automotive structural applications, properties such as impact toughness, fatigue, formability, weldability, and coatability are important and must be looked into and evaluated."
    },
    {
        "type": "text",
        "text": "It is clear from literature that the impact toughness of the austenitic steels in the solution treated and water quenched state is better than that of the conventional AHSS steels but is lower than that of the austenite stainless steels. The impact toughness of austenitic low density steels is greatly reduced in the age hardening conditions and also significantly influenced by the cooling rate after solution treatment. As far as the authors’ knowledge goes, there are practically not much reports on the toughness of the other types of low density steels."
    },
    {
        "type": "text",
        "text": "The high strain rate tests documented in literature show that the specific energy absorption of austenite based low density steels is equivalent to that of high Mn TWIP steels and is higher than that of the conventional high strength steels. Again, there is no reports on the other types of low density steels."
    },
    {
        "type": "text",
        "text": "Experimental results on the fatigue behaviours of Fe-Mn-Al-C steels are conflicting. Some reports show that low density steels exhibit a similar cyclic life response under equal stress amplitude despite the differences in the microstructures (austenite, duplex), while some others show the austenite steels have a higher fatigue life than that of the duplex steel under the same strain amplitudes. No concrete and generalised conclusions could be drawn about the fatigue behaviours of Fe-Mn-Al-C steels, based on the limited amount of literature."
    },
    {
        "type": "text",
        "text": "Very limited information is available on the formability of low density steel sheets. The strain hardening rate of austenitic Fe-Mn-Al-C steels is not better than that of high Mn TWIP steels, which indicates a worse sheet forming capacity, although there is no reports on the r-value. According to the available data, the hole expansion ratio of the austenite based duplex low density steels is comparable with that of DP 600 steels. The bending angle and the dome expansion are lower compared with those of the AHSS alloys of similar strength level. No formability tests have been reported on the austenitic steels and on the ferrite based duplex steels. Therefore, it will be premature to compare the formability of Fe-Mn-Al-C steels vis-à-vis existing AHSS of comparable strength."
    },
    {
        "type": "text",
        "text": "A small amount of the Al addition to Fe-Mn-C steels has been reported to reduce the tendency of cracking or delayed fracture in the forming process, which might be an effective way to improve formability of TWIP steels. However, some other reports indicate that hydrogen-assisted fracture in the austenite based low density steels with a high Al content is still an essential challenge. As the cracking during forming or the delayed fracture after forming is one of the critical problems limiting the application of Mn TWIP steels, a systematic study is recommended to confirm and understand the effect of Al and Mn on deformation mechanisms occurring during forming."
    },
    {
        "type": "text",
        "text": "Sufficient information in literature leads to the conclusion that the corrosion resistance of the Fe-Mn-Al-C alloys does not show any significant improvement due to addition of Al, which is expected to provide an active protective function. Therefore coating of these steels is very much needed for use as automotive parts."
    },
    {
        "type": "text",
        "text": "Information about the other application properties such as weldability, coatability of the low density steels is still lacking. In summary, Fe-Mn-Al-C alloys are a new type of steels, different from the conventional steels both in metallurgy and processing. The available literature has established fundamental understanding on the metallurgy of the low density steels and also provided sufficient and adequate information on the tensile properties of low density Fe-Mn-Al-C steels, based on the laboratory scale tests. The relationships among the alloy compositions, microstructures and tensile properties have been well established. The strain hardening behaviour in this new type of steels has been reasonably explained by a few newly introduced mechanisms. However, the information about application properties, which are also important for automotive applications, is still not sufficient."
    },
    {
        "type": "text",
        "text": "10. Future developments",
        "text_level": 1
    },
    {
        "type": "text",
        "text": "The next logical step should consist essentially of elaborating on the efforts to be made to transform these products from the laboratory to the industrial scale. From the technological point of view, processing of these steels on a large scale remains a great challenge. Fe-Mn-C TWIP steels are still not widely used in automotive applications. The production of these alloys is very difficult owing to their very high Mn content and its associated vapour pressure which makes the metallurgical processing very challenging. This will be also true for Fe-Mn-Al-C light weight steels. The advantage of a low density has not yet compensated for the existing disadvantages of producing Fe-Mn-Al-C steels on an industrial scale."
    },
    {
        "type": "text",
        "text": "Many new problems arise in steelmaking and in upstream and downstream processing due to the high amount of Al addition in Fe-Mn-Al-C steels [5,32,113,114,178,179], although it is reported that solidification cracking resistance of Fe–18Mn– 0.6C alloys can be improved by the addition of Al [180]. Al is well known as a deoxidizer in steel production. However, when a high amount of Al is used as an alloying element, it becomes a sign of low quality steel in steelmaking practice. Intensive chemical reactions can occur between the melt and the refractory materials, casting powders and covering materials, which can result in deviation from the aimed chemical compositions. The formation of alumina in the liquid state can lead to clogging of the nozzles during continuous casting. Heavy and dense Al-oxides can form on the surfaces during the strip casting stage, as a result of the chemical reactions between the as-cast strip and the atmosphere. A very adherent and chemically stable layer of (Al,Mn,Fe)-oxides can be formed during hot working stage, which is very difficult to eliminate. Surface defects, decarburisation, brittle phases and even cracks can occur during the downstream processing of these higher Al alloyed compositions. Cracking can occur during hot forming as a result of the reduced solidus temperatures caused by heavy segregation of elements and their lower thermal conductivity. Cracking can occur during cold forming due to the presence of the grain boundary oxides, $\\pmb { \\alpha }$ -phase and/or $\\kappa \\cdot$ -carbides as well the disorder to order transition. All these aspects indicate that the current processing routes for producing the conventional automotive steels could not be applied to produce Fe-Mn-Al-C steels without additional processing difficulties."
    },
    {
        "type": "text",
        "text": "Future work has to be carried out on two fronts. On the research front, more work is needed in the gap areas of the physical metallurgy of the Fe-Mn-Al-C steels, areas such as mechanism of deformation and annealing, and the effect of microstructures on the formability, coatability and weldability in this alloy system as discussed in the previous sections. On the technology front, new and innovative processing and manufacturing techniques must be developed. Future work should therefore address all these aspects in the backdrop of the knowledge that has been created over the years in this particular area of development of low density Fe-Mn-Al-C steels. The following further investigations are recommended to reduce the metallurgical drawbacks and to realise suitable industrial conditions."
    },
    {
        "type": "text",
        "text": "\u0004 Improved accuracy of thermodynamic databases is needed to give a more accurate description of the phase equilibria. With the help of sophisticated phase diagrams, the microstructures and the stacking fault energies of Fe-Mn-Al-C steels can be effectively calculated and designed by changing the relative amounts of Al, Mn and C and by adding other alloying elements such as Si, Cr and Ni. On the other hand, models for calculating the SFE should be incorporated into the thermodynamic databases to predict the deformation mechanism in Fe-Mn-Al-C steels.   \n\u0004 The deformation mechanisms in the Fe-Mn-Al-C steels should be investigated further. New design concepts for Fe-Mn-Al-C steels must be looked into by exploiting the combination of different deformation mechanisms such as the TRIP, TWIP, MBIP, DSBR and SIP and hardening mechanisms such as precipitation of $\\kappa ^ { \\prime }$ or B2 $\\left( \\mathrm { D O } _ { 3 } \\right) ,$ . The strain-hardening effects associated with the precipitation of $\\mathbf { \\kappa } \\kappa \\mathbf { \\cdot }$ -carbides or ordered B2 $\\left( \\mathsf { D O } _ { 3 } \\right)$ phases are still a subject of further work owing to the limited knowledge about the interaction of dislocations, twins and such precipitates. The roles and the alloying limits for the Al and C contents on the formation of $\\kappa \\cdot$ -carbides or ordered B2 $( \\mathsf { D O } _ { 3 } )$ phases and their effects on decoration, localization, nonlinear effects, and planar glide is not yet clear. The age hardened Fe-Mn-Al-C steels containing high Al and high C generally present a nearly horizontal shape of the stress–strain curve without much strain hardening. The underlying microstructural reason for this behaviour is still subject for further analysis.   \n\u0004 For lightweight steels making use of $\\mathbf { \\kappa } \\kappa$ -carbide precipitation, it is critical to control the $\\kappa \\cdot$ -carbide precipitation. Solution treatment, fast cooling and aging are need for this purpose, which are not compatible with the conventional industrial installations for automotive products.   \n\u0004 For lightweight steels making use of nano-sized B2 and/or $\\mathsf { D O } _ { 3 }$ precipitates, the mechanisms and conditions to control the formation of these precipitates are not clear. Measures to effectively utilize BCC_B2 and/or $\\mathsf { D O } _ { 3 }$ intermetallics as the second phases should be explored.   \n\u0004 For lightweight steels making use of grain refinement and TWIP effects, a combined process of cold deformation and recovery or recrystallization processing needs to be explored to adhere to the industrial conditions.   \n\u0004 For duplex low density steels, the laminae of the d grain structures, the amount of the austenite phase and the stability of the retained austenite should be controlled through alloy design or process for utilizing the TWIP or TRIP option to the fullest possible extent.   \n\u0004 Intensive application tests, such as formality, fatigue, coatability, weldability are needed to understand the relationship between the application properties and the governing microstructural parameters and provide proper justification for the use as automotive parts.   \n\u0004 Systematic study of the effect of different amount of the Al addition on the cracking and delayed fracture during or after forming is an interesting topic to investigate.   \n\u0004 Investigations on processing problems during steel-making, hot rolling and pickling should be conducted to look for proper processing parameters in the industrial production line.   \n\u0004 The alloying and process strategies to improve the Young’s modulus of the low density steels should be explored.   \n\u0004 New processing routes have to be explored to overcome the problems that can occur in processing the low density steels in the thermomechanical treatment lines at present used for producing the conventional steels. Thin strip casting and 3D printing could be two promising new technologies for producing the new Fe-Mn-Al-C steels."
    },
    {
        "type": "text",
        "text": "11. Conclusions",
        "text_level": 1
    },
    {
        "type": "text",
        "text": "The following major conclusions are drawn from this critical review:"
    },
    {
        "type": "text",
        "text": "The lightweight Fe-Mn-Al-C steels are a new type of alloy systems. Due to the addition of high amounts of Al, together with Mn and C, the physical metallurgy, general processing, microstructural evolutions and deformation mechanisms of these steels are largely different from those of the conventional steels."
    },
    {
        "type": "text",
        "text": "Aluminium plays the central role in reducing the density of steels; a $1 . 3 \\%$ reduction in density is obtained per 1 wt% Al addition. Al also brings a large change in the physical metallurgy and deformation mechanisms of steels. Aluminium is a ferrite stabiliser and introduces a disordered (BCC_A2) to ordered (BCC_B2) transition when the Al content is higher than $6 \\%$ . To make phase transformation feasible in the low density steels, the austenite stabilisers Mn and C are needed. Al also brings other two main effects in the solution treated austenitic steels: increasing the SFE, producing SRO or $\\kappa ^ { \\prime } \\cdot$ - carbides."
    },
    {
        "type": "text",
        "text": "\u0004 Strain hardening is a very import strengthening mechanism in the austenitic Fe-Mn-Al-C alloys. Dislocation planar glide is a dominant deformation mechanism in these alloys regardless of the SFE and aging conditions. The existence of the SROs or nano-sized $\\kappa ^ { \\prime }$ -carbides in the solution treated condition and its interaction with dislocations play an important role on planar glide mode deformation of the high Al austenitic steels. Thus, the high solute elements contribute to the deformation gliding and the high SFE supresses the TWIP effect. New deformation mechanisms such as the microband induced"
    },
    {
        "type": "text",
        "text": "plasticity (MBIP) and the dynamic slip band refinement (DSBR) and the shear band induced plasticity (SIP) seem to effectively describe the plastic deformation of Fe-Mn-Al-C austenitic steels with a high SFE. Work hardening through TWIP, MBIP, DSBR or SIP mechanisms contributes to the exceptionally high ductility of these alloys, sometimes to the tune of about $1 0 0 \\%$ elongation.   \n\u0004 The Fe-Mn-Al-C low density alloys can achieve a wide range of tensile properties. The austenite based low density steels can be placed in the space provided for the second generation AHSS in the traditional strength vs. elongation ‘‘banana diagram”, very often quite similar to those of the Mn-TRIP and the Mn-TWIP steels. The ferrite based duplex low density steels can be located at the upper bound of the first generation AHSS in the ‘‘banana diagram”, while the ferritic Fe-Al steels show behaviour typical of HSLA steels of 400–500 MPa level.   \n\u0004 Based on the current understanding of the low density steels, austenite based Fe-Mn-Al-C alloys are the most promising due to their potentials to have superior strain hardening, high energy absorption, and the robust response to minor changes in composition and processing. The toughness of the solution treated austenitic Fe-Mn-Al-C steels is slightly lower than that of Cr-Ni stainless steels but is higher than that of the conventional high strength steels. The dynamic fracture toughness is equivalent to or higher than that of 4130 steels, indicating an improved crashworthiness. The ferrite based duplex low-density steels is another promising alternative; a bimodal microstructure can be obtained through process control for steels with lower alloying contents, in which the deformation of the ferrite and the TRIP/TWIP effects from the retained austenite can be advantageously used. \u0004 The corrosion behaviour of the low density steels is not improved compared with the conventional high strength steels. The fatigue behaviour and the formability of Fe-Mn-Al-C steels cannot be commented upon on the basis of limited experimental results. Information on other application properties such as weldability and coatability of these materials are still very much lacking.   \n\u0004 An important property of concern is the low Young’s modulus of Fe-Mn-Al-C steels, which is close to the level of stainless steels but much lower than that of the conventional high strength steels. The weight saving potential can be balanced to some extent due to loss in the stiffness. The applications of those steels should be in parts where the stiffness is not the limiting factor.   \n\u0004 Significant further research both in metallurgy front as well as technology front is warranted to realize the application of Fe-Mn-Al-C steels. Further, non-conventional process routes should be also explored to enable the use of the Fe-Mn-Al-C steels in the automotives."
    }
]
