Repository: YzRiverthu/SteelDig-High-Density-Information-Extraction-for-Massive-Steel-Literature

# 这是一个面向钢材料，海量文献的提取器项目
这是第一版，方便后续项目迭代
20260316

File: datasets/output_text/0321_noted_entities_text_only.json
{
  "papers": [
    {
      "paper_id": "paper_001",
      "doi": "10.1016/j.actamat.2025.121060",
      "title": "On the anisotropic deformation behavior of a low-density medium manganese steel",
      "authors": [
        "Shuanghong Lei",
        "Binhan Sun",
        "Yu Xuan",
        "Ran Tian",
        "Yan Ma",
        "Mohamed Naguib Elkot",
        "Huijie Cheng",
        "Ning Yao",
        "Tiwen Lu",
        "Jianping Tan",
        "Zhenbo Zhang",
        "Xian-Cheng Zhang",
        "Shan-Tung Tu"
      ],
      "publication_year": "2025",
      "journal": "Acta Materialia",
      "keywords": [
        "Medium Mn steels",
        "Lightweight steels",
        "Transformation-induced plasticity",
        "Strain partitioning",
        "Synchrotron high-energy X-ray diffraction"
      ],
      "research_type": "experimental",
      "paper_scope": "Investigation of anisotropic deformation behavior, strain partitioning, and martensite transformation kinetics in a low-density medium manganese steel with a banded microstructure under rolling direction (RD) and transverse direction (TD) loading."
    }
  ],
  "alloys": [
    {
      "alloy_id": "alloy_05c",
      "paper_id": "paper_001",
      "alloy_name": "Low-density medium manganese steel",
      "aliases": [
        "Medium Mn lightweight steel"
      ],
      "base_element": "Fe",
      "alloying_elements": [
        "Mn",
        "C",
        "Al"
      ],
      "nominal_composition": [
        {
          "element": "Fe",
          "weight_percent": null,
          "atomic_percent": null
        },
        {
          "element": "Mn",
          "weight_percent": "7.95",
          "atomic_percent": null
        },
        {
          "element": "C",
          "weight_percent": "0.25",
          "atomic_percent": null
        },
        {
          "element": "Al",
          "weight_percent": "4.94",
          "atomic_percent": null
        }
      ],
      "alloys_notes": "Mass density calculated to be ~7.40 g/cm^3. Al addition reduces density by ~6.2% and promotes δ-ferrite formation."
    }
  ],
  "processes": [
    {
      "process_id": "proc_05c_01",
      "paper_id": "paper_001",
      "alloy_id": "alloy_05c",
      "description": "Vacuum induction furnace ingot preparation, homogenization, hot rolling, cold rolling, intercritical annealing, and water quenching.",
      "processes_notes": "Homogenized at 1100°C. Hot rolled to ~3 mm at >1000°C. Cold rolled to ~1.5 mm. IA at 850°C for 10 min followed by water quenching."
    }
  ],
  "samples": [
    {
      "sample_id": "sample_05c_rd",
      "paper_id": "paper_001",
      "alloy_id": "alloy_05c",
      "process_id": "proc_05c_01"
    },
    {
      "sample_id": "sample_05c_td",
      "paper_id": "paper_001",
      "alloy_id": "alloy_05c",
      "process_id": "proc_05c_01"
    }
  ],
  "processing_steps": [
    {
      "sample_id": "sample_05c_rd",
      "paper_id": "paper_001",
      "sequence": "1",
      "type": "heat_treatment",
      "method": "Homogenization",
      "temperature": "1100",
      "unit": "°C",
      "duration": null,
      "cooling_medium": null,
      "reduction_ratio": null,
      "processing_steps_notes": "Ingot preparation."
    },
    {
      "sample_id": "sample_05c_rd",
      "paper_id": "paper_001",
      "sequence": "2",
      "type": "thermomechanical_processing",
      "method": "Hot rolling",
      "temperature": ">1000",
      "unit": "°C",
      "duration": null,
      "cooling_medium": null,
      "reduction_ratio": null,
      "processing_steps_notes": "Thickness reduced to ~3 mm."
    },
    {
      "sample_id": "sample_05c_rd",
      "paper_id": "paper_001",
      "sequence": "3",
      "type": "mechanical_processing",
      "method": "Cold rolling",
      "temperature": null,
      "unit": null,
      "duration": null,
      "cooling_medium": null,
      "reduction_ratio": null,
      "processing_steps_notes": "Final thickness ~1.5 mm."
    },
    {
      "sample_id": "sample_05c_rd",
      "paper_id": "paper_001",
      "sequence": "4",
      "type": "heat_treatment",
      "method": "Inter-critical annealing (IA)",
      "temperature": "850",
      "unit": "°C",
      "duration": "10 minutes",
      "cooling_medium": "Water",
      "reduction_ratio": null,
      "processing_steps_notes": "To produce ultrafine γ+α aggregate and δ ferrite."
    }
  ],
  "structures": [
    {
      "structure_id": "struct_05c_rd",
      "sample_id": "sample_05c_rd",
      "overall_structure": "Banded or layered structure with ultrafine-grained (UFG) γ+α phases and coarse-grained δ-ferrite.",
      "number_of_phases": "3",
      "microstructure_counts": null,
      "microstructure_list": [
        {
          "uuid": "uuid_rd_001",
          "related_sequence": "4",
          "phases_present": [
            {
              "phase_name": "δ-ferrite",
              "crystal_structure": "BCC",
              "volume_fraction": "44",
              "morphology": "Coarse-grained, banded",
              "grain_size": "38",
              "texture": null
            },
            {
              "phase_name": "Austenite",
              "crystal_structure": "FCC",
              "volume_fraction": "31",
              "morphology": "Ultrafine-grained (UFG), reverted from martensite",
              "grain_size": "1.8",
              "texture": null
            },
            {
              "phase_name": "α-ferrite",
              "crystal_structure": "BCC",
              "volume_fraction": "25",
              "morphology": "Ultrafine-grained (UFG)",
              "grain_size": "2",
              "texture": null
            }
          ],
          "defects": [
            {
              "type": "Dislocation tangles",
              "porosity": null,
              "inclusions": [],
              "dislocation_density": null,
              "lattice_distortion": null
            }
          ],
          "grain_structure": {
            "average_grain_size": {
              "value": "1.8",
              "unit": "μm"
            },
            "grain_size_distribution": null,
            "texture": null
          },
          "precipitates": [
            {
              "precipitate_id": null,
              "type": "Strain-induced α'-martensite",
              "size": {
                "value": null,
                "unit": null
              },
              "distribution": "Nucleated at phase boundaries",
              "coherency": null
            }
          ]
        }
      ]
    },
    {
      "structure_id": "struct_05c_td",
      "sample_id": "sample_05c_td",
      "overall_structure": "Banded or layered structure with ultrafine-grained (UFG) γ+α phases and coarse-grained δ-ferrite.",
      "number_of_phases": "3",
      "microstructure_counts": null,
      "microstructure_list": [
        {
          "uuid": "uuid_td_001",
          "related_sequence": "4",
          "phases_present": [
            {
              "phase_name": "δ-ferrite",
              "crystal_structure": "BCC",
              "volume_fraction": "44",
              "morphology": "Coarse-grained, banded",
              "grain_size": "38",
              "texture": null
            },
            {
              "phase_name": "Austenite",
              "crystal_structure": "FCC",
              "volume_fraction": "31",
              "morphology": "Ultrafine-grained (UFG), reverted from martensite",
              "grain_size": "1.8",
              "texture": null
            },
            {
              "phase_name": "α-ferrite",
              "crystal_structure": "BCC",
              "volume_fraction": "25",
              "morphology": "Ultrafine-grained (UFG)",
              "grain_size": "2",
              "texture": null
            }
          ],
          "defects": [
            {
              "type": "Dislocation tangles",
              "porosity": null,
              "inclusions": [],
              "dislocation_density": null,
              "lattice_distortion": null
            }
          ],
          "grain_structure": {
            "average_grain_size": {
              "value": "1.8",
              "unit": "μm"
            },
            "grain_size_distribution": null,
            "texture": null
          },
          "precipitates": [
            {
              "precipitate_id": null,
              "type": "Strain-induced α'-martensite",
              "size": {
                "value": null,
                "unit": null
              },
              "distribution": "Nucleated at phase boundaries",
              "coherency": null
            }
          ]
        }
      ]
    }
  ],
  "interfaces": [
    {
      "interface_set_id": "interface_05c_01",
      "sample_id": "sample_05c_rd",
      "phases": [
        {
          "interface_id": "int_001",
          "microstructure_uuid": "uuid_rd_001",
          "phase_1_name": "δ-ferrite",
          "phase_2_name": "γ+α aggregate",
          "coherence": null
        },
        {
          "interface_id": "int_002",
          "microstructure_uuid": "uuid_rd_001",
          "phase_1_name": "Austenite",
          "phase_2_name": "α-ferrite",
          "coherence": null
        }
      ],
      "defect_interaction": [
        {
          "interaction_id": "def_001",
          "microstructure_uuid": "uuid_rd_001",
          "interaction_type": "Strain incompatibility",
          "quality_description": "High GNDs at phase boundaries due to mechanical contrast."
        }
      ],
      "interface_notes": [
        {
          "stress_strain_distribution": "Iso-strain condition when layered structure is parallel to loading direction (RD)."
        }
      ],
      "phase_evolution": "Martensite nucleation primarily at phase boundaries between austenite and ferrite (α-ferrite or δ-ferrite)."
    },
    {
      "interface_set_id": "interface_05c_02",
      "sample_id": "sample_05c_td",
      "phases": [
        {
          "interface_id": "int_003",
          "microstructure_uuid": "uuid_td_001",
          "phase_1_name": "δ-ferrite",
          "phase_2_name": "γ+α aggregate",
          "coherence": null
        },
        {
          "interface_id": "int_004",
          "microstructure_uuid": "uuid_td_001",
          "phase_1_name": "Austenite",
          "phase_2_name": "α-ferrite",
          "coherence": null
        }
      ],
      "defect_interaction": [
        {
          "interaction_id": "def_002",
          "microstructure_uuid": "uuid_td_001",
          "interaction_type": "Strain incompatibility",
          "quality_description": "Strain concentration in δ-ferrite phase."
        }
      ],
      "interface_notes": [
        {
          "stress_strain_distribution": "Iso-stress deformation condition when layer direction is perpendicular to loading direction (TD)."
        }
      ],
      "phase_evolution": "Martensite nucleation primarily at phase boundaries between austenite and ferrite (α-ferrite or δ-ferrite)."
    }
  ],
  "properties": [
    {
      "property_set_id": "prop_05c_mechanical",
      "sample_id": "sample_05c_rd",
      "mechanical": {
        "tensile_properties": {
          "yield_strength": [
            {
              "direction": "RD",
              "value": null,
              "unit": null
            }
          ],
          "ultimate_tensile_strength": [
            {
              "direction": "RD",
              "value": "864",
              "unit": "MPa",
              "others": {
                "uncertainty": null
              }
            }
          ],
          "elongation": [
            {
              "direction": "RD",
              "value": "69",
              "unit": "%"
            }
          ],
          "youngs_modulus": null,
          "stress_strain_curves": null,
          "stress_strain_distribution": [
            {
              "direction": "RD",
              "distribution": null
            }
          ],
          "strain_hardening_rate": [
            {
              "property_id": null,
              "direction": "RD",
              "value": "2052",
              "unit": "MPa"
            }
          ]
        },
        "hardness": [
          {
            "region": "γ+α aggregates",
            "value": "221",
            "scale": "Vickers",
            "unit": "HV"
          },
          {
            "region": "δ-ferrite",
            "value": "205",
            "scale": "Vickers",
            "unit": "HV"
          }
        ],
        "fracture_toughness": {
          "value": null,
          "unit": null
        },
        "fatigue_properties": {
          "fatigue_limit": null,
          "cycles_to_failure": null
        },
        "creep_properties": {
          "steady_state_creep_rate": null,
          "rupture_life": null
        }
      },
      "physical": {
        "density": {
          "value": "7.40",
          "unit": "g/cm^3"
        },
        "thermal_properties": {
          "thermal_conductivity": null,
          "thermal_expansion_coefficient": null,
          "specific_heat": null
        },
        "electrical_properties": {
          "electrical_conductivity": null,
          "resistivity": null
        },
        "magnetic_properties": {
          "magnetic_susceptibility": null,
          "curie_temperature": null
        }
      },
      "chemical": {
        "corrosion_resistance": {
          "test_medium": null,
          "corrosion_rate": null,
          "passivation_behavior": null
        },
        "oxidation_resistance": {
          "oxidation_rate_constant": null,
          "protective_scale": null
        }
      },
      "radiation_properties": {
        "void_swelling": null,
        "irradiation_hardening": null,
        "helium_embrittlement": null
      }
    },
    {
      "property_set_id": "prop_05c_mechanical_td",
      "sample_id": "sample_05c_td",
      "mechanical": {
        "tensile_properties": {
          "yield_strength": [
            {
              "direction": "TD",
              "value": null,
              "unit": null
            }
          ],
          "ultimate_tensile_strength": [
            {
              "direction": "TD",
              "value": null,
              "unit": null,
              "others": {
                "uncertainty": null
              }
            }
          ],
          "elongation": [
            {
              "direction": "TD",
              "value": "65",
              "unit": "%"
            }
          ],
          "youngs_modulus": null,
          "stress_strain_curves": null,
          "stress_strain_distribution": [
            {
              "direction": "TD",
              "distribution": null
            }
          ],
          "strain_hardening_rate": [
            {
              "property_id": null,
              "direction": "TD",
              "value": "1828",
              "unit": "MPa"
            }
          ]
        },
        "hardness": [
          {
            "region": "γ+α aggregates",
            "value": "221",
            "scale": "Vickers",
            "unit": "HV"
          },
          {
            "region": "δ-ferrite",
            "value": "205",
            "scale": "Vickers",
            "unit": "HV"
          }
        ],
        "fracture_toughness": {
          "value": null,
          "unit": null
        },
        "fatigue_properties": {
          "fatigue_limit": null,
          "cycles_to_failure": null
        },
        "creep_properties": {
          "steady_state_creep_rate": null,
          "rupture_life": null
        }
      },
      "physical": {
        "density": {
          "value": "7.40",
          "unit": "g/cm^3"
        },
        "thermal_properties": {
          "thermal_conductivity": null,
          "thermal_expansion_coefficient": null,
          "specific_heat": null
        },
        "electrical_properties": {
          "electrical_conductivity": null,
          "resistivity": null
        },
        "magnetic_properties": {
          "magnetic_susceptibility": null,
          "curie_temperature": null
        }
      },
      "chemical": {
        "corrosion_resistance": {
          "test_medium": null,
          "corrosion_rate": null,
          "passivation_behavior": null
        },
        "oxidation_resistance": {
          "oxidation_rate_constant": null,
          "protective_scale": null
        }
      },
      "radiation_properties": {
        "void_swelling": null,
        "irradiation_hardening": null,
        "helium_embrittlement": null
      }
    }
  ],
  "performance": [
    {
      "performance_id": "perf_05c_rd",
      "sample_id": "sample_05c_rd",
      "service_conditions": {
        "operating_temperature": {
          "min": null,
          "max": null,
          "unit": null
        },
        "stress_state": "Uniaxial tensile",
        "environment": "Room temperature"
      },
      "lifetime_prediction": {
        "model_used": null,
        "predicted_lifetime": null,
        "confidence_interval": null
      },
      "comparative_performance": {
        "benchmark_alloy": null,
        "benchmark_process_id": null,
        "benchmark_sample_id": null,
        "improvement_percentage": null
      }
    },
    {
      "performance_id": "perf_05c_td",
      "sample_id": "sample_05c_td",
      "service_conditions": {
        "operating_temperature": {
          "min": null,
          "max": null,
          "unit": null
        },
        "stress_state": "Uniaxial tensile",
        "environment": "Room temperature"
      },
      "lifetime_prediction": {
        "model_used": null,
        "predicted_lifetime": null,
        "confidence_interval": null
      },
      "comparative_performance": {
        "benchmark_alloy": null,
        "benchmark_process_id": null,
        "benchmark_sample_id": null,
        "improvement_percentage": null
      }
    }
  ],
  "characterization_methods": [
    {
      "characterization_id": "char_001",
      "sample_id": "sample_05c_rd",
      "microstructure_uuid": "uuid_rd_001",
      "technique": "EBSD",
      "purpose": "Microstructure characterization (phase fraction, grain size, orientation)",
      "key_findings": "Banded structure, UFG γ+α, coarse δ-ferrite."
    },
    {
      "characterization_id": "char_002",
      "sample_id": "sample_05c_rd",
      "microstructure_uuid": "uuid_rd_001",
      "technique": "TEM",
      "purpose": "Deformation substructure analysis (dislocation tangles, stacking faults, martensite nucleation)",
      "key_findings": "Martensite nucleated at phase boundaries, dislocation tangles in ferrite."
    },
    {
      "characterization_id": "char_003",
      "sample_id": "sample_05c_rd",
      "microstructure_uuid": null,
      "technique": "Synchrotron HEXRD",
      "purpose": "In-situ phase transformation, lattice strain, dislocation density analysis",
      "key_findings": "Faster martensite transformation kinetics in RD, higher dislocation density in austenite."
    },
    {
      "characterization_id": "char_004",
      "sample_id": "sample_05c_rd",
      "microstructure_uuid": null,
      "technique": "μ-DIC",
      "purpose": "Strain partitioning behavior between phases",
      "key_findings": "Iso-strain condition in RD, iso-stress condition in TD, strain concentration in δ-ferrite for TD."
    },
    {
      "characterization_id": "char_005",
      "sample_id": "sample_05c_rd",
      "microstructure_uuid": null,
      "technique": "Vickers Hardness",
      "purpose": "Local hardness measurement",
      "key_findings": "γ+α aggregates harder than δ-ferrite."
    }
  ],
  "computational_details": [
    {
      "computation_id": "comp_001",
      "sample_id": null,
      "simulation_method": "Thermodynamic calculation",
      "software_used": "Thermo-Calc",
      "potential_model": null,
      "validation_against_experiment": null,
      "analytical_model": [
        {
          "model_name": "Olson-Cohen (OC) Model",
          "equation_role": "Martensite transformation kinetics prediction",
          "parameters": [
            {
              "name": "n",
              "value": "2",
              "unit": null
            },
            {
              "name": "F_γ0",
              "value": "46.5",
              "unit": "vol. %"
            }
          ],
          "model_note": "Used to calculate martensite fraction based on plastic strain."
        }
      ]
    }
  ],
  "unmapped_findings": [
    "Fig. 15 shows local strain distribution close to phase boundary of δ-ferrite and UFG γ+α aggregates of RD sample, but image pixel data is not available.",
    "Supplementary Fig. S1 shows texture analysis of δ-phase, which is not fully described in the main text body provided.",
    "Table 1 summarizes parameters of the OC model, but the table content is not fully extracted in text.",
    "The text mentions 'Fig. 2(a)' setup details for HEXRD, but image is not available.",
    "Yield strength values for RD and TD are not explicitly quantified in the Results section, only UTS and elongation are given."
  ]
}

File: datasets/output_text/1-s2.0-S0167577X24006608-main_entities_text_only.json
{
  "papers": [
    {
      "paper_id": "paper_001",
      "doi": null,
      "title": "Co-precipitation mechanism of Cu-rich phase and κ-carbide precipitates in Fe-28Mn-10Al-1C-3Cu austenitic low-density steel",
      "authors": [
        "Xiqiang Ren",
        "Yanfei Qi",
        "Yungang Li",
        "Jingyi Zhou",
        "Jiahao Gu"
      ],
      "publication_year": null,
      "journal": null,
      "keywords": [
        "Austenitic low-density steel",
        "Particles",
        "Nanosize",
        "Microstructure",
        "Co-precipitation mechanism"
      ],
      "research_type": "experimental",
      "paper_scope": "Investigation of the co-precipitation behavior and mechanism of Cu-rich phase and κ-carbide in Fe-28Mn-10Al-1C-3Cu austenitic low-density steel."
    }
  ],
  "alloys": [
    {
      "alloy_id": "alloy_28mn10al1c_0cu",
      "paper_id": "paper_001",
      "alloy_name": "Fe-28Mn-10Al-1C",
      "aliases": [
        "0Cu steel"
      ],
      "base_element": "Fe",
      "alloying_elements": [
        "Mn",
        "Al",
        "C"
      ],
      "nominal_composition": [
        {
          "element": "Fe",
          "weight_percent": null,
          "atomic_percent": null
        },
        {
          "element": "Mn",
          "weight_percent": "28",
          "atomic_percent": null
        },
        {
          "element": "Al",
          "weight_percent": "10",
          "atomic_percent": null
        },
        {
          "element": "C",
          "weight_percent": "1",
          "atomic_percent": null
        },
        {
          "element": "Cu",
          "weight_percent": "0",
          "atomic_percent": null
        }
      ],
      "alloys_notes": "Austenitic low-density steel without Cu addition."
    },
    {
      "alloy_id": "alloy_28mn10al1c_3cu",
      "paper_id": "paper_001",
      "alloy_name": "Fe-28Mn-10Al-1C-3Cu",
      "aliases": [
        "3Cu steel"
      ],
      "base_element": "Fe",
      "alloying_elements": [
        "Mn",
        "Al",
        "C",
        "Cu"
      ],
      "nominal_composition": [
        {
          "element": "Fe",
          "weight_percent": null,
          "atomic_percent": null
        },
        {
          "element": "Mn",
          "weight_percent": "28",
          "atomic_percent": null
        },
        {
          "element": "Al",
          "weight_percent": "10",
          "atomic_percent": null
        },
        {
          "element": "C",
          "weight_percent": "1",
          "atomic_percent": null
        },
        {
          "element": "Cu",
          "weight_percent": "3",
          "atomic_percent": null
        }
      ],
      "alloys_notes": "Austenitic low-density steel with 3 wt% Cu addition."
    }
  ],
  "processes": [
    {
      "process_id": "proc_28mn10al1c_sol",
      "paper_id": "paper_001",
      "alloy_id": "alloy_28mn10al1c_0cu",
      "description": "Solution treatment at 1000°C for 1 hour.",
      "processes_notes": "Applied to both 0Cu and 3Cu steels."
    },
    {
      "process_id": "proc_28mn10al1c_age",
      "paper_id": "paper_001",
      "alloy_id": "alloy_28mn10al1c_0cu",
      "description": "Aging treatment at 550°C for 3 hours.",
      "processes_notes": "Applied to both 0Cu and 3Cu steels."
    },
    {
      "process_id": "proc_28mn10al1c_sol_3cu",
      "paper_id": "paper_001",
      "alloy_id": "alloy_28mn10al1c_3cu",
      "description": "Solution treatment at 1000°C for 1 hour.",
      "processes_notes": "Applied to 3Cu steel."
    },
    {
      "process_id": "proc_28mn10al1c_age_3cu",
      "paper_id": "paper_001",
      "alloy_id": "alloy_28mn10al1c_3cu",
      "description": "Aging treatment at 550°C for 3 hours.",
      "processes_notes": "Applied to 3Cu steel."
    }
  ],
  "samples": [
    {
      "sample_id": "sample_0cu_01",
      "paper_id": "paper_001",
      "alloy_id": "alloy_28mn10al1c_0cu",
      "process_id": "proc_28mn10al1c_sol"
    },
    {
      "sample_id": "sample_0cu_02",
      "paper_id": "paper_001",
      "alloy_id": "alloy_28mn10al1c_0cu",
      "process_id": "proc_28mn10al1c_age"
    },
    {
      "sample_id": "sample_3cu_01",
      "paper_id": "paper_001",
      "alloy_id": "alloy_28mn10al1c_3cu",
      "process_id": "proc_28mn10al1c_sol"
    },
    {
      "sample_id": "sample_3cu_02",
      "paper_id": "paper_001",
      "alloy_id": "alloy_28mn10al1c_3cu",
      "process_id": "proc_28mn10al1c_age"
    }
  ],
  "processing_steps": [
    {
      "sample_id": "sample_0cu_01",
      "paper_id": "paper_001",
      "sequence": "1",
      "type": "heat_treatment",
      "method": "solution_treatment",
      "temperature": "1000",
      "unit": "°C",
      "duration": "1",
      "cooling_medium": null,
      "processing_steps_notes": "Initial solution treatment."
    },
    {
      "sample_id": "sample_0cu_02",
      "paper_id": "paper_001",
      "sequence": "2",
      "type": "heat_treatment",
      "method": "aging_treatment",
      "temperature": "550",
      "unit": "°C",
      "duration": "3",
      "cooling_medium": null,
      "processing_steps_notes": "Aging treatment after solution."
    },
    {
      "sample_id": "sample_3cu_01",
      "paper_id": "paper_001",
      "sequence": "1",
      "type": "heat_treatment",
      "method": "solution_treatment",
      "temperature": "1000",
      "unit": "°C",
      "duration": "1",
      "cooling_medium": null,
      "processing_steps_notes": "Initial solution treatment."
    },
    {
      "sample_id": "sample_3cu_02",
      "paper_id": "paper_001",
      "sequence": "2",
      "type": "heat_treatment",
      "method": "aging_treatment",
      "temperature": "550",
      "unit": "°C",
      "duration": "3",
      "cooling_medium": null,
      "processing_steps_notes": "Aging treatment after solution."
    }
  ],
  "structures": [
    {
      "structure_id": "struct_0cu_01",
      "sample_id": "sample_0cu_02",
      "overall_structure": "Austenitic matrix with intragranular precipitates.",
      "number_of_phases": "3",
      "microstructure_counts": null,
      "microstructure_list": [
        {
          "uuid": "uuid_0cu_01_01",
          "related_sequence": "2",
          "phases_present": [
            {
              "phase_name": "Austenite",
              "crystal_structure": "FCC",
              "volume_fraction": null,
              "morphology": "Matrix",
              "grain_size": null,
              "texture": null,
              "lattice_parameter": "0.3687 nm"
            },
            {
              "phase_name": "κ-carbide",
              "crystal_structure": "BCC",
              "volume_fraction": null,
              "morphology": "dots or bars",
              "grain_size": null,
              "texture": null,
              "lattice_parameter": "0.3775 nm"
            },
            {
              "phase_name": "Cu-rich phase",
              "crystal_structure": "FCC",
              "volume_fraction": null,
              "morphology": "irregular oval or bars",
              "grain_size": null,
              "texture": null,
              "lattice_parameter": "0.3652 nm"
            }
          ],
          "defects": [
            {
              "type": "dislocation",
              "porosity": null,
              "inclusions": [],
              "dislocation_density": null,
              "lattice_distortion": null
            }
          ],
          "grain_structure": {
            "average_grain_size": {
              "value": null,
              "unit": null
            },
            "grain_size_distribution": null,
            "texture": null
          },
          "precipitates": [
            {
              "precipitate_id": "precip_0cu_01_1",
              "type": "κ-carbide",
              "size": {
                "value": null,
                "unit": null
              },
              "distribution": "intragranular",
              "coherency": "coherent"
            },
            {
              "precipitate_id": "precip_0cu_01_2",
              "type": "Cu-rich phase",
              "size": {
                "value": "10",
                "unit": "nm"
              },
              "distribution": "intragranular",
              "coherency": "coherent"
            }
          ]
        }
      ]
    },
    {
      "structure_id": "struct_3cu_01",
      "sample_id": "sample_3cu_02",
      "overall_structure": "Austenitic matrix with intragranular precipitates.",
      "number_of_phases": "3",
      "microstructure_counts": null,
      "microstructure_list": [
        {
          "uuid": "uuid_3cu_01_01",
          "related_sequence": "2",
          "phases_present": [
            {
              "phase_name": "Austenite",
              "crystal_structure": "FCC",
              "volume_fraction": null,
              "morphology": "Matrix",
              "grain_size": null,
              "texture": null,
              "lattice_parameter": "0.3689 nm"
            },
            {
              "phase_name": "κ-carbide",
              "crystal_structure": "BCC",
              "volume_fraction": null,
              "morphology": "dots or bars",
              "grain_size": null,
              "texture": null,
              "lattice_parameter": "0.3775 nm"
            },
            {
              "phase_name": "Cu-rich phase",
              "crystal_structure": "FCC",
              "volume_fraction": null,
              "morphology": "irregular oval or bars",
              "grain_size": null,
              "texture": null,
              "lattice_parameter": "0.3652 nm"
            }
          ],
          "defects": [
            {
              "type": "dislocation",
              "porosity": null,
              "inclusions": [],
              "dislocation_density": null,
              "lattice_distortion": null
            }
          ],
          "grain_structure": {
            "average_grain_size": {
              "value": null,
              "unit": null
            },
            "grain_size_distribution": null,
            "texture": null
          },
          "precipitates": [
            {
              "precipitate_id": "precip_3cu_01_1",
              "type": "κ-carbide",
              "size": {
                "value": null,
                "unit": null
              },
              "distribution": "intragranular",
              "coherency": "coherent"
            },
            {
              "precipitate_id": "precip_3cu_01_2",
              "type": "Cu-rich phase",
              "size": {
                "value": "10",
                "unit": "nm"
              },
              "distribution": "intragranular",
              "coherency": "coherent"
            }
          ]
        }
      ]
    }
  ],
  "interfaces": [
    {
      "interface_set_id": "iface_0cu_01",
      "sample_id": "sample_0cu_02",
      "phases": [
        {
          "interface_id": "iface_0cu_01_1",
          "microstructure_uuid": "uuid_0cu_01_01",
          "phase_1_name": "Austenite",
          "phase_2_name": "κ-carbide",
          "coherence": "coherent",
          "orientation_relationship": "[100]κ // [100]γ and (100)κ // (100)γ"
        },
        {
          "interface_id": "iface_0cu_01_2",
          "microstructure_uuid": "uuid_0cu_01_01",
          "phase_1_name": "Austenite",
          "phase_2_name": "Cu-rich phase",
          "coherence": "coherent",
          "orientation_relationship": "[110]Cu // [110]γ and (111)Cu // (111)γ"
        }
      ],
      "defect_interaction": [
        {
          "interaction_id": "int_0cu_01_1",
          "microstructure_uuid": "uuid_0cu_01_01",
          "interaction_type": "lattice_misfit",
          "quality_description": "Low lattice misfit (<5%) leads to coherent relationship."
        }
      ],
      "interface_notes": [
        {
          "stress_strain_distribution": null
        },
        {
          "slippage_situation": null
        }
      ],
      "phase_evolution": "κ-carbide precipitates preferentially in the early stage of aging, followed by Cu-rich phase. Precipitation of κ-carbide promotes Cu-rich phase precipitation."
    },
    {
      "interface_set_id": "iface_3cu_01",
      "sample_id": "sample_3cu_02",
      "phases": [
        {
          "interface_id": "iface_3cu_01_1",
          "microstructure_uuid": "uuid_3cu_01_01",
          "phase_1_name": "Austenite",
          "phase_2_name": "κ-carbide",
          "coherence": "coherent",
          "orientation_relationship": "[110]κ // [110]γ and (111)κ // (111)γ"
        },
        {
          "interface_id": "iface_3cu_01_2",
          "microstructure_uuid": "uuid_3cu_01_01",
          "phase_1_name": "Austenite",
          "phase_2_name": "Cu-rich phase",
          "coherence": "coherent",
          "orientation_relationship": "[110]Cu // [110]γ and (111)Cu // (111)γ"
        }
      ],
      "defect_interaction": [
        {
          "interaction_id": "int_3cu_01_1",
          "microstructure_uuid": "uuid_3cu_01_01",
          "interaction_type": "lattice_misfit",
          "quality_description": "Low lattice misfit (<5%) leads to coherent relationship."
        }
      ],
      "interface_notes": [
        {
          "stress_strain_distribution": null
        },
        {
          "slippage_situation": null
        }
      ],
      "phase_evolution": "κ-carbide precipitates preferentially in the early stage of aging, followed by Cu-rich phase. Precipitation of κ-carbide promotes Cu-rich phase precipitation."
    }
  ],
  "properties": [
    {
      "property_set_id": "prop_0cu_01",
      "sample_id": "sample_0cu_02",
      "mechanical": {
        "tensile_properties": {
          "yield_strength": [],
          "ultimate_tensile_strength": [],
          "elongation": [],
          "youngs_modulus": null,
          "stress_strain_curves": null,
          "stress_strain_distribution": [],
          "strain_hardening_rate": []
        },
        "hardness": [],
        "fracture_toughness": {
          "value": null,
          "unit": null
        },
        "fatigue_properties": {
          "fatigue_limit": null,
          "cycles_to_failure": null
        },
        "creep_properties": {
          "steady_state_creep_rate": null,
          "rupture_life": null
        }
      },
      "physical": {
        "density": {
          "value": null,
          "unit": null
        },
        "thermal_properties": {
          "thermal_conductivity": null,
          "thermal_expansion_coefficient": null,
          "specific_heat": null
        },
        "electrical_properties": {
          "electrical_conductivity": null,
          "resistivity": null
        },
        "magnetic_properties": {
          "magnetic_susceptibility": null,
          "curie_temperature": null
        },
        "lattice_parameters": [
          {
            "phase": "Austenite",
            "value": "0.3687 nm",
            "condition": "solution_treatment"
          },
          {
            "phase": "Austenite",
            "value": "0.3689 nm",
            "condition": "aging"
          },
          {
            "phase": "κ-carbide",
            "value": "0.3775 nm"
          },
          {
            "phase": "Cu-rich phase",
            "value": "0.3652 nm"
          }
        ]
      },
      "chemical": {
        "corrosion_resistance": {
          "test_medium": null,
          "corrosion_rate": null,
          "passivation_behavior": null
        },
        "oxidation_resistance": {
          "oxidation_rate_constant": null,
          "protective_scale": null
        }
      },
      "radiation_properties": {
        "void_swelling": null,
        "irradiation_hardening": null,
        "helium_embrittlement": null
      }
    },
    {
      "property_set_id": "prop_3cu_01",
      "sample_id": "sample_3cu_02",
      "mechanical": {
        "tensile_properties": {
          "yield_strength": [],
          "ultimate_tensile_strength": [],
          "elongation": [],
          "youngs_modulus": null,
          "stress_strain_curves": null,
          "stress_strain_distribution": [],
          "strain_hardening_rate": []
        },
        "hardness": [],
        "fracture_toughness": {
          "value": null,
          "unit": null
        },
        "fatigue_properties": {
          "fatigue_limit": null,
          "cycles_to_failure": null
        },
        "creep_properties": {
          "steady_state_creep_rate": null,
          "rupture_life": null
        }
      },
      "physical": {
        "density": {
          "value": null,
          "unit": null
        },
        "thermal_properties": {
          "thermal_conductivity": null,
          "thermal_expansion_coefficient": null,
          "specific_heat": null
        },
        "electrical_properties": {
          "electrical_conductivity": null,
          "resistivity": null
        },
        "magnetic_properties": {
          "magnetic_susceptibility": null,
          "curie_temperature": null
        },
        "lattice_parameters": [
          {
            "phase": "Austenite",
            "value": "0.3689 nm",
            "condition": "aging"
          },
          {
            "phase": "κ-carbide",
            "value": "0.3775 nm"
          },
          {
            "phase": "Cu-rich phase",
            "value": "0.3652 nm"
          }
        ]
      },
      "chemical": {
        "corrosion_resistance": {
          "test_medium": null,
          "corrosion_rate": null,
          "passivation_behavior": null
        },
        "oxidation_resistance": {
          "oxidation_rate_constant": null,
          "protective_scale": null
        }
      },
      "radiation_properties": {
        "void_swelling": null,
        "irradiation_hardening": null,
        "helium_embrittlement": null
      }
    }
  ],
  "performance": [
    {
      "performance_id": "perf_0cu_01",
      "sample_id": "sample_0cu_02",
      "service_conditions": {
        "operating_temperature": {
          "min": null,
          "max": null,
          "unit": null
        },
        "stress_state": null,
        "environment": null
      },
      "lifetime_prediction": {
        "model_used": null,
        "predicted_lifetime": null,
        "confidence_interval": null
      },
      "comparative_performance": {
        "benchmark_alloy": null,
        "benchmark_process_id": null,
        "benchmark_sample_id": null,
        "improvement_percentage": null
      }
    },
    {
      "performance_id": "perf_3cu_01",
      "sample_id": "sample_3cu_02",
      "service_conditions": {
        "operating_temperature": {
          "min": null,
          "max": null,
          "unit": null
        },
        "stress_state": null,
        "environment": null
      },
      "lifetime_prediction": {
        "model_used": null,
        "predicted_lifetime": null,
        "confidence_interval": null
      },
      "comparative_performance": {
        "benchmark_alloy": null,
        "benchmark_process_id": null,
        "benchmark_sample_id": null,
        "improvement_percentage": null
      }
    }
  ],
  "characterization_methods": [
    {
      "characterization_id": "char_001",
      "sample_id": "sample_0cu_02",
      "microstructure_uuid": "uuid_0cu_01_01",
      "technique": "HR-TEM",
      "purpose": "Microstructure examination and lattice parameter analysis.",
      "key_findings": "Cu-rich phase is mainly irregular oval and has a small amount of bars shapes. κ-carbide are generally in the form of dots or bars."
    },
    {
      "characterization_id": "char_002",
      "sample_id": "sample_0cu_02",
      "microstructure_uuid": "uuid_0cu_01_01",
      "technique": "EDS",
      "purpose": "Elemental mapping.",
      "key_findings": "Fe, Mn and Al atoms exhibited brighter contrast within the white dashed box zone, while Cu atoms exhibit darker contrast. Cu atoms exhibit brighter contrast within the magenta line area."
    },
    {
      "characterization_id": "char_003",
      "sample_id": "sample_0cu_02",
      "microstructure_uuid": "uuid_0cu_01_01",
      "technique": "SAED",
      "purpose": "Crystal structure identification.",
      "key_findings": "Cu-rich phase has BCC structure. κ-carbide and Cu-rich phase are coherent with the austenitic matrix."
    },
    {
      "characterization_id": "char_004",
      "sample_id": "sample_0cu_02",
      "microstructure_uuid": null,
      "technique": "XRD",
      "purpose": "Lattice parameter measurement.",
      "key_findings": "Lattice parameter of austenitic matrix under solution treatment is a = 0.3689 nm."
    }
  ],
  "computational_details": [
    {
      "computation_id": "comp_001",
      "sample_id": null,
      "simulation_method": null,
      "software_used": null,
      "potential_model": null,
      "validation_against_experiment": null,
      "analytical_model": [
        {
          "model_name": "Lattice misfit formula",
          "equation_role": "Calculate lattice misfit between phases.",
          "parameters": [
            "δ",
            "a0",
            "a1"
          ],
          "model_note": "δ = |a0 - a1| / a0"
        }
      ]
    }
  ],
  "unmapped_findings": [
    "Lattice misfit between κ-carbide and Cu-rich phase is 3.4%.",
    "Lattice misfit between κ-carbide and austenitic matrix is 2.3%.",
    "Lattice misfit between Cu-rich phase and austenitic matrix is 1.0%.",
    "Interfacial energy of κ-carbide precipitates in Fe-Mn-Al-C steel is 0.025 J/m^2.",
    "Interfacial energy of Cu in austenitic matrix is 0.086 J/m^2.",
    "Critical lattice parameter of austenitic matrix for κ-carbide precipitation is about a = 0.3670 nm.",
    "Composition boundary formula for precipitation of intragranular κ-carbides: 0.208 (wt.% C) + 0.098 (wt.% Al) = 1 - 0.0054 (wt.% Mn).",
    "Critical Al content for κ-carbide precipitation in 0Cu steel is 6.52 wt%."
  ]
}
