Repository: YzRiverthu/SteelDig-High-Density-Information-Extraction-for-Massive-Steel-Literature

# 这是一个面向钢材料，海量文献的提取器项目
这是第一版，方便后续项目迭代
20260316

File: datasets/output_text/A_entities_text_only.json
{
  "papers": [
    {
      "paper_id": "paper_001",
      "doi": null,
      "title": "Effect of cold rolling and subsequent heat treatment on microstructural evolution and mechanical properties of Fe-Mn-Al-C-(Ni) based austenitic low-density steels",
      "authors": [
        "Bidyapati Mishra",
        "Rajdeep Sarkar",
        "Vajinder Singh",
        "Deepak Kumar",
        "A. Mukhopadhyay",
        "V. Madhu",
        "M.J.N.V. Prasad"
      ],
      "publication_year": null,
      "journal": null,
      "keywords": [
        "Low-density steels",
        "Austenite",
        "Cold rolling",
        "Microstructure",
        "Tensile properties"
      ],
      "research_type": "experimental",
      "paper_scope": "Investigation of the effects of alloy composition, cold rolling, and heat treatment temperature on microstructural evolution and mechanical properties of Fe-Mn-Al-C-(Ni) based austenitic low-density steels."
    }
  ],
  "alloys": [
    {
      "alloy_id": "alloy_28mn0ni",
      "paper_id": "paper_001",
      "alloy_name": "Fe-28Mn–9Al-0.9C",
      "aliases": [
        "28Mn0Ni"
      ],
      "base_element": "Fe",
      "alloying_elements": [
        "Mn",
        "Al",
        "C"
      ],
      "nominal_composition": [
        {
          "element": "Mn",
          "weight_percent": "28",
          "atomic_percent": null
        },
        {
          "element": "Al",
          "weight_percent": "9",
          "atomic_percent": null
        },
        {
          "element": "C",
          "weight_percent": "0.9",
          "atomic_percent": null
        }
      ],
      "alloys_notes": "Ni-free low-density steel."
    },
    {
      "alloy_id": "alloy_28mn5ni",
      "paper_id": "paper_001",
      "alloy_name": "Fe-28Mn–9Al-0.9C-5Ni",
      "aliases": [
        "28Mn5Ni"
      ],
      "base_element": "Fe",
      "alloying_elements": [
        "Mn",
        "Al",
        "C",
        "Ni"
      ],
      "nominal_composition": [
        {
          "element": "Mn",
          "weight_percent": "28",
          "atomic_percent": null
        },
        {
          "element": "Al",
          "weight_percent": "9",
          "atomic_percent": null
        },
        {
          "element": "C",
          "weight_percent": "0.9",
          "atomic_percent": null
        },
        {
          "element": "Ni",
          "weight_percent": "5",
          "atomic_percent": null
        }
      ],
      "alloys_notes": "Ni-containing low-density steel."
    },
    {
      "alloy_id": "alloy_15mn5ni",
      "paper_id": "paper_001",
      "alloy_name": "Fe-15Mn–9Al-0.9C-5Ni",
      "aliases": [
        "15Mn5Ni"
      ],
      "base_element": "Fe",
      "alloying_elements": [
        "Mn",
        "Al",
        "C",
        "Ni"
      ],
      "nominal_composition": [
        {
          "element": "Mn",
          "weight_percent": "15",
          "atomic_percent": null
        },
        {
          "element": "Al",
          "weight_percent": "9",
          "atomic_percent": null
        },
        {
          "element": "C",
          "weight_percent": "0.9",
          "atomic_percent": null
        },
        {
          "element": "Ni",
          "weight_percent": "5",
          "atomic_percent": null
        }
      ],
      "alloys_notes": "Ni-containing low-density steel with lower Mn content."
    }
  ],
  "processes": [
    {
      "process_id": "proc_vim_01",
      "paper_id": "paper_001",
      "alloy_id": null,
      "description": "Vacuum induction melting route for preparing ingots.",
      "processes_notes": null
    },
    {
      "process_id": "proc_hom_01",
      "paper_id": "paper_001",
      "alloy_id": null,
      "description": "Homogenization at 1423 K for 2.5 h.",
      "processes_notes": null
    },
    {
      "process_id": "proc_hr_01",
      "paper_id": "paper_001",
      "alloy_id": null,
      "description": "Hot rolling at 1323 K.",
      "processes_notes": "Final thickness of hot rolled plate was about 13 mm."
    },
    {
      "process_id": "proc_cr_01",
      "paper_id": "paper_001",
      "alloy_id": null,
      "description": "Cold rolling to ~50% reduction in thickness at room temperature.",
      "processes_notes": "Samples denoted with HR + CR."
    },
    {
      "process_id": "proc_ht_01",
      "paper_id": "paper_001",
      "alloy_id": null,
      "description": "Heat treatment in the temperature range of 873 K–1273 K for 1 h followed by water quenching.",
      "processes_notes": "Heat-treated samples referred with the heat treatment temperature."
    }
  ],
  "samples": [
    {
      "sample_id": "sample_28mn0ni_hr",
      "paper_id": "paper_001",
      "alloy_id": "alloy_28mn0ni",
      "process_id": "proc_hr_01"
    },
    {
      "sample_id": "sample_28mn0ni_cr",
      "paper_id": "paper_001",
      "alloy_id": "alloy_28mn0ni",
      "process_id": "proc_cr_01"
    },
    {
      "sample_id": "sample_28mn0ni_ht_973",
      "paper_id": "paper_001",
      "alloy_id": "alloy_28mn0ni",
      "process_id": "proc_ht_01"
    },
    {
      "sample_id": "sample_28mn0ni_ht_1023",
      "paper_id": "paper_001",
      "alloy_id": "alloy_28mn0ni",
      "process_id": "proc_ht_01"
    },
    {
      "sample_id": "sample_28mn0ni_ht_1173",
      "paper_id": "paper_001",
      "alloy_id": "alloy_28mn0ni",
      "process_id": "proc_ht_01"
    },
    {
      "sample_id": "sample_28mn5ni_hr",
      "paper_id": "paper_001",
      "alloy_id": "alloy_28mn5ni",
      "process_id": "proc_hr_01"
    },
    {
      "sample_id": "sample_28mn5ni_cr",
      "paper_id": "paper_001",
      "alloy_id": "alloy_28mn5ni",
      "process_id": "proc_cr_01"
    },
    {
      "sample_id": "sample_28mn5ni_ht_973",
      "paper_id": "paper_001",
      "alloy_id": "alloy_28mn5ni",
      "process_id": "proc_ht_01"
    },
    {
      "sample_id": "sample_28mn5ni_ht_1023",
      "paper_id": "paper_001",
      "alloy_id": "alloy_28mn5ni",
      "process_id": "proc_ht_01"
    },
    {
      "sample_id": "sample_28mn5ni_ht_1173",
      "paper_id": "paper_001",
      "alloy_id": "alloy_28mn5ni",
      "process_id": "proc_ht_01"
    },
    {
      "sample_id": "sample_15mn5ni_hr",
      "paper_id": "paper_001",
      "alloy_id": "alloy_15mn5ni",
      "process_id": "proc_hr_01"
    },
    {
      "sample_id": "sample_15mn5ni_cr",
      "paper_id": "paper_001",
      "alloy_id": "alloy_15mn5ni",
      "process_id": "proc_cr_01"
    },
    {
      "sample_id": "sample_15mn5ni_ht_973",
      "paper_id": "paper_001",
      "alloy_id": "alloy_15mn5ni",
      "process_id": "proc_ht_01"
    },
    {
      "sample_id": "sample_15mn5ni_ht_1023",
      "paper_id": "paper_001",
      "alloy_id": "alloy_15mn5ni",
      "process_id": "proc_ht_01"
    },
    {
      "sample_id": "sample_15mn5ni_ht_1173",
      "paper_id": "paper_001",
      "alloy_id": "alloy_15mn5ni",
      "process_id": "proc_ht_01"
    }
  ],
  "processing_steps": [
    {
      "sample_id": "sample_28mn0ni_hr",
      "paper_id": "paper_001",
      "sequence": "1",
      "type": "heat_treatment",
      "method": "Vacuum induction melting",
      "temperature": "1423",
      "unit": "K",
      "duration": "2.5",
      "cooling_medium": null,
      "reduction_ratio": null,
      "processing_steps_notes": "Homogenization."
    },
    {
      "sample_id": "sample_28mn0ni_hr",
      "paper_id": "paper_001",
      "sequence": "2",
      "type": "thermomechanical_processing",
      "method": "Hot rolling",
      "temperature": "1323",
      "unit": "K",
      "duration": null,
      "cooling_medium": null,
      "reduction_ratio": null,
      "processing_steps_notes": "Final thickness ~13 mm."
    },
    {
      "sample_id": "sample_28mn0ni_cr",
      "paper_id": "paper_001",
      "sequence": "3",
      "type": "mechanical_processing",
      "method": "Cold rolling",
      "temperature": null,
      "unit": "K",
      "duration": null,
      "cooling_medium": null,
      "reduction_ratio": "50",
      "processing_steps_notes": "Room temperature."
    },
    {
      "sample_id": "sample_28mn0ni_ht_973",
      "paper_id": "paper_001",
      "sequence": "4",
      "type": "heat_treatment",
      "method": "Heat treatment",
      "temperature": "973",
      "unit": "K",
      "duration": "1",
      "cooling_medium": "water",
      "reduction_ratio": null,
      "processing_steps_notes": "Water quenching."
    },
    {
      "sample_id": "sample_28mn0ni_ht_1023",
      "paper_id": "paper_001",
      "sequence": "4",
      "type": "heat_treatment",
      "method": "Heat treatment",
      "temperature": "1023",
      "unit": "K",
      "duration": "1",
      "cooling_medium": "water",
      "reduction_ratio": null,
      "processing_steps_notes": "Water quenching."
    },
    {
      "sample_id": "sample_28mn0ni_ht_1173",
      "paper_id": "paper_001",
      "sequence": "4",
      "type": "heat_treatment",
      "method": "Heat treatment",
      "temperature": "1173",
      "unit": "K",
      "duration": "1",
      "cooling_medium": "water",
      "reduction_ratio": null,
      "processing_steps_notes": "Water quenching."
    }
  ],
  "structures": [
    {
      "structure_id": "struct_28mn0ni_hr",
      "sample_id": "sample_28mn0ni_hr",
      "overall_structure": "Equiaxed and similar grain sizes of gamma-matrix with nearly random texture.",
      "number_of_phases": "1",
      "microstructure_counts": null,
      "microstructure_list": [
        {
          "uuid": "uuid_28mn0ni_hr_01",
          "related_sequence": "2",
          "phases_present": [
            {
              "phase_name": "Austenite",
              "crystal_structure": "FCC",
              "volume_fraction": null,
              "morphology": "Equiaxed",
              "grain_size": "5-7",
              "texture": "Random"
            }
          ],
          "defects": [
            {
              "type": null,
              "porosity": null,
              "inclusions": [],
              "dislocation_density": null,
              "lattice_distortion": null
            }
          ],
          "grain_structure": {
            "average_grain_size": {
              "value": "5-7",
              "unit": "um"
            },
            "grain_size_distribution": null,
            "texture": "Random"
          },
          "precipitates": []
        }
      ]
    },
    {
      "structure_id": "struct_28mn0ni_cr",
      "sample_id": "sample_28mn0ni_cr",
      "overall_structure": "Deformed austenite grains with planar slip bands.",
      "number_of_phases": "1",
      "microstructure_counts": null,
      "microstructure_list": [
        {
          "uuid": "uuid_28mn0ni_cr_01",
          "related_sequence": "3",
          "phases_present": [
            {
              "phase_name": "Austenite",
              "crystal_structure": "FCC",
              "volume_fraction": null,
              "morphology": "Deformed",
              "grain_size": null,
              "texture": "Parallel slip bands"
            }
          ],
          "defects": [
            {
              "type": "Dislocation",
              "porosity": null,
              "inclusions": [],
              "dislocation_density": null,
              "lattice_distortion": null
            }
          ],
          "grain_structure": {
            "average_grain_size": null,
            "grain_size_distribution": null,
            "texture": "Parallel slip bands"
          },
          "precipitates": []
        }
      ]
    },
    {
      "structure_id": "struct_28mn0ni_ht_1173",
      "sample_id": "sample_28mn0ni_ht_1173",
      "overall_structure": "Fully recrystallized and grain growth condition.",
      "number_of_phases": "1",
      "microstructure_counts": null,
      "microstructure_list": [
        {
          "uuid": "uuid_28mn0ni_ht_1173_01",
          "related_sequence": "4",
          "phases_present": [
            {
              "phase_name": "Austenite",
              "crystal_structure": "FCC",
              "volume_fraction": null,
              "morphology": "Recrystallized",
              "grain_size": null,
              "texture": null
            }
          ],
          "defects": [
            {
              "type": null,
              "porosity": null,
              "inclusions": [],
              "dislocation_density": null,
              "lattice_distortion": null
            }
          ],
          "grain_structure": {
            "average_grain_size": null,
            "grain_size_distribution": null,
            "texture": null
          },
          "precipitates": []
        }
      ]
    }
  ],
  "interfaces": [
    {
      "interface_set_id": "iface_001",
      "sample_id": "sample_28mn5ni_ht_1173",
      "phases": [
        {
          "interface_id": "iface_001_01",
          "microstructure_uuid": null,
          "phase_1_name": "Austenite",
          "phase_2_name": "B2",
          "coherence": null
        }
      ],
      "defect_interaction": [
        {
          "interaction_id": null,
          "microstructure_uuid": null,
          "interaction_type": null,
          "quality_description": null
        }
      ],
      "interface_notes": [],
      "phase_evolution": "New B2 precipitates showed single crystal type orientations, but displayed some orientation relationship with the adjacent gamma grains."
    }
  ],
  "properties": [
    {
      "property_set_id": "prop_28mn0ni_hr",
      "sample_id": "sample_28mn0ni_hr",
      "mechanical": {
        "tensile_properties": {
          "yield_strength": [],
          "ultimate_tensile_strength": [],
          "elongation": [],
          "youngs_modulus": null,
          "stress_strain_curves": null,
          "stress_strain_distribution": [],
          "strain_hardening_rate": []
        },
        "hardness": [
          {
            "region": "Bulk",
            "value": "256 ± 5",
            "scale": "Vickers",
            "unit": "VHN"
          }
        ],
        "fracture_toughness": {
          "value": null,
          "unit": null
        },
        "fatigue_properties": {
          "fatigue_limit": null,
          "cycles_to_failure": null
        },
        "creep_properties": {
          "steady_state_creep_rate": null,
          "rupture_life": null
        }
      },
      "physical": {
        "density": {
          "value": null,
          "unit": null
        },
        "thermal_properties": {
          "thermal_conductivity": null,
          "thermal_expansion_coefficient": null,
          "specific_heat": null
        },
        "electrical_properties": {
          "electrical_conductivity": null,
          "resistivity": null
        },
        "magnetic_properties": {
          "magnetic_susceptibility": null,
          "curie_temperature": null
        }
      },
      "chemical": {
        "corrosion_resistance": {
          "test_medium": null,
          "corrosion_rate": null,
          "passivation_behavior": null
        },
        "oxidation_resistance": {
          "oxidation_rate_constant": null,
          "protective_scale": null
        }
      },
      "radiation_properties": {
        "void_swelling": null,
        "irradiation_hardening": null,
        "helium_embrittlement": null
      }
    },
    {
      "property_set_id": "prop_28mn0ni_cr",
      "sample_id": "sample_28mn0ni_cr",
      "mechanical": {
        "tensile_properties": {
          "yield_strength": [],
          "ultimate_tensile_strength": [],
          "elongation": [],
          "youngs_modulus": null,
          "stress_strain_curves": null,
          "stress_strain_distribution": [],
          "strain_hardening_rate": []
        },
        "hardness": [
          {
            "region": "Bulk",
            "value": "450",
            "scale": "Vickers",
            "unit": "VHN"
          }
        ],
        "fracture_toughness": {
          "value": null,
          "unit": null
        },
        "fatigue_properties": {
          "fatigue_limit": null,
          "cycles_to_failure": null
        },
        "creep_properties": {
          "steady_state_creep_rate": null,
          "rupture_life": null
        }
      },
      "physical": {
        "density": {
          "value": null,
          "unit": null
        },
        "thermal_properties": {
          "thermal_conductivity": null,
          "thermal_expansion_coefficient": null,
          "specific_heat": null
        },
        "electrical_properties": {
          "electrical_conductivity": null,
          "resistivity": null
        },
        "magnetic_properties": {
          "magnetic_susceptibility": null,
          "curie_temperature": null
        }
      },
      "chemical": {
        "corrosion_resistance": {
          "test_medium": null,
          "corrosion_rate": null,
          "passivation_behavior": null
        },
        "oxidation_resistance": {
          "oxidation_rate_constant": null,
          "protective_scale": null
        }
      },
      "radiation_properties": {
        "void_swelling": null,
        "irradiation_hardening": null,
        "helium_embrittlement": null
      }
    },
    {
      "property_set_id": "prop_28mn0ni_ht_1173",
      "sample_id": "sample_28mn0ni_ht_1173",
      "mechanical": {
        "tensile_properties": {
          "yield_strength": [
            {
              "direction": null,
              "value": "500",
              "unit": "MPa"
            }
          ],
          "ultimate_tensile_strength": [
            {
              "direction": null,
              "value": "1000",
              "unit": "MPa",
              "others": {
                "uncertainty": null
              }
            }
          ],
          "elongation": [
            {
              "direction": null,
              "value": "86",
              "unit": "%"
            }
          ],
          "youngs_modulus": null,
          "stress_strain_curves": null,
          "stress_strain_distribution": [],
          "strain_hardening_rate": [
            {
              "property_id": null,
              "direction": null,
              "value": "0.50",
              "unit": null
            }
          ]
        },
        "hardness": [],
        "fracture_toughness": {
          "value": null,
          "unit": null
        },
        "fatigue_properties": {
          "fatigue_limit": null,
          "cycles_to_failure": null
        },
        "creep_properties": {
          "steady_state_creep_rate": null,
          "rupture_life": null
        }
      },
      "physical": {
        "density": {
          "value": null,
          "unit": null
        },
        "thermal_properties": {
          "thermal_conductivity": null,
          "thermal_expansion_coefficient": null,
          "specific_heat": null
        },
        "electrical_properties": {
          "electrical_conductivity": null,
          "resistivity": null
        },
        "magnetic_properties": {
          "magnetic_susceptibility": null,
          "curie_temperature": null
        }
      },
      "chemical": {
        "corrosion_resistance": {
          "test_medium": null,
          "corrosion_rate": null,
          "passivation_behavior": null
        },
        "oxidation_resistance": {
          "oxidation_rate_constant": null,
          "protective_scale": null
        }
      },
      "radiation_properties": {
        "void_swelling": null,
        "irradiation_hardening": null,
        "helium_embrittlement": null
      }
    }
  ],
  "performance": [
    {
      "performance_id": "perf_28mn0ni_ht_1173",
      "sample_id": "sample_28mn0ni_ht_1173",
      "service_conditions": {
        "operating_temperature": {
          "min": null,
          "max": null,
          "unit": null
        },
        "stress_state": null,
        "environment": null
      },
      "lifetime_prediction": {
        "model_used": null,
        "predicted_lifetime": null,
        "confidence_interval": null
      },
      "comparative_performance": {
        "benchmark_alloy": null,
        "benchmark_process_id": null,
        "benchmark_sample_id": null,
        "improvement_percentage": null
      }
    }
  ],
  "characterization_methods": [
    {
      "characterization_id": "char_001",
      "sample_id": "sample_28mn0ni_hr",
      "microstructure_uuid": "uuid_28mn0ni_hr_01",
      "technique": "OIM-EBSD",
      "purpose": "Grain orientations, grain size and twin fractions.",
      "key_findings": "Equiaxed and similar grain sizes of gamma-matrix with nearly random texture."
    },
    {
      "characterization_id": "char_002",
      "sample_id": "sample_28mn0ni_cr",
      "microstructure_uuid": "uuid_28mn0ni_cr_01",
      "technique": "OIM-EBSD",
      "purpose": "Grain orientations, grain size and twin fractions.",
      "key_findings": "Austenite grains deformed mostly by planar slip."
    },
    {
      "characterization_id": "char_003",
      "sample_id": "sample_28mn0ni_ht_1173",
      "microstructure_uuid": "uuid_28mn0ni_ht_1173_01",
      "technique": "OIM-EBSD",
      "purpose": "Grain orientations, grain size and twin fractions.",
      "key_findings": "Fully recrystallized and grain growth condition."
    },
    {
      "characterization_id": "char_004",
      "sample_id": "sample_28mn0ni_hr",
      "microstructure_uuid": null,
      "technique": "Hardness tester",
      "purpose": "Bulk hardness measurement.",
      "key_findings": "Initial hardness values ~256 ± 5 VHN."
    },
    {
      "characterization_id": "char_005",
      "sample_id": "sample_28mn0ni_cr",
      "microstructure_uuid": null,
      "technique": "Hardness tester",
      "purpose": "Bulk hardness measurement.",
      "key_findings": "Hardness saturated to around 450 VHN at 50% cold reduction."
    },
    {
      "characterization_id": "char_006",
      "sample_id": "sample_28mn0ni_ht_1173",
      "microstructure_uuid": null,
      "technique": "Tensile tester",
      "purpose": "Strength and ductility evaluation.",
      "key_findings": "YS ~500 MPa, UTS ~1000 MPa, Elongation ~86%."
    }
  ],
  "computational_details": [
    {
      "computation_id": null,
      "sample_id": null,
      "simulation_method": null,
      "software_used": null,
      "potential_model": null,
      "validation_against_experiment": null,
      "analytical_model": []
    }
  ],
  "unmapped_findings": [
    "Figure 1 shows OIM-EBSD results of the three alloys in HR + CR condition with colored IPF, IQ and phase contrast maps.",
    "Figure 2 shows XRD patterns of 28Mn0Ni and 15Mn5Ni alloys in HR + CR and heat-treated conditions.",
    "Figure 3 shows OIM-EBSD results of the three alloys in HR + CR + 1023 K condition.",
    "Figure 4 shows Colored IPF maps of the three alloys in HR + CR + 973 K and HR + CR + 1173 K conditions.",
    "Figure 5 illustrates the evolution of microstructural features such as recrystallization fraction, mean grain size, twin fraction and secondary phase volume fraction as a function of heat treatment temperature and alloy composition.",
    "Figure 6 shows TEM images of 28Mn0Ni, 28Mn5Ni and 15Mn5Ni alloys in HR + CR + 973 K condition.",
    "Figure 7 shows TEM bright-field images captured at two different locations for 28Mn0Ni, 28Mn5Ni and 15Mn5Ni alloys in HR + CR + 1173 K condition.",
    "Figure 8 shows variation in bulk hardness on Vickers scale as a function of degree of cold work and subsequent heat treatment temperature.",
    "Figure 9 shows engineering stress-engineering strain curves of the three alloys in HR + CR condition and heat treated condition.",
    "Figure 10 shows SEM-fractographs of the failed tensile specimens of the three alloys in HR + CR + 1023 K condition.",
    "Figure 11 shows TEM images showing post tensile deformed microstructures of 28Mn0Ni alloy.",
    "Figure 12 shows TEM images showing post tensile deformed microstructures of 15Mn5Ni alloy.",
    "Table 1 provides the chemical composition of the three different LDs alloys used for the present study.",
    "Table 2 provides the elemental composition analysis obtained by TEM-EDS for B2 particles in two LDS alloys in two different heat-treated conditions.",
    "Table 3 provides tensile properties of 28Mn0Ni, 28Mn5Ni and 15Mn5Ni alloys in both cold rolled and subsequent heat-treated conditions."
  ]
}

File: datasets/output_text/C_entities_text_only.json
{
  "papers": [
    {
      "paper_id": "paper_fe8mn6al02c_01",
      "doi": null,
      "title": "Microstructure and tensile behavior of Fe-8Mn-6Al-0.2C low density steel",
      "authors": [
        "Xuan Li",
        "Renbo Song",
        "Naipeng Zhou",
        "Jiajia Li"
      ],
      "publication_year": null,
      "journal": null,
      "keywords": [
        "Fe-Mn-Al-C steel",
        "Microstructure",
        "Tensile behavior",
        "TRIP effect"
      ],
      "research_type": "experimental",
      "paper_scope": "Investigation of microstructure evolution and tensile behavior of Fe-8Mn-6Al-0.2C low density steel under different solution treatment temperatures, focusing on TRIP effect and work hardening mechanisms."
    }
  ],
  "alloys": [
    {
      "alloy_id": "alloy_fe8mn6al02c",
      "paper_id": "paper_fe8mn6al02c_01",
      "alloy_name": "Fe-8Mn-6Al-0.2C low density steel",
      "aliases": [
        "Fe-Mn-Al-C steel",
        "medium Mn medium Al Fe-Mn-Al-C steel"
      ],
      "base_element": "Fe",
      "alloying_elements": [
        "Mn",
        "Al",
        "C"
      ],
      "nominal_composition": [
        {
          "element": "Fe",
          "weight_percent": null,
          "atomic_percent": null
        },
        {
          "element": "Mn",
          "weight_percent": "8",
          "atomic_percent": null
        },
        {
          "element": "Al",
          "weight_percent": "6",
          "atomic_percent": null
        },
        {
          "element": "C",
          "weight_percent": "0.2",
          "atomic_percent": null
        }
      ],
      "alloys_notes": "Medium Mn (5-12%) and medium Al (1-8%) system. Density about 11% lower than pure iron."
    }
  ],
  "processes": [
    {
      "process_id": "proc_fe8mn_01",
      "paper_id": "paper_fe8mn6al02c_01",
      "alloy_id": "alloy_fe8mn6al02c",
      "description": "Solution treatment at 700°C for 1h followed by water quenching (H70).",
      "processes_notes": "Specimen referred to as H70."
    },
    {
      "process_id": "proc_fe8mn_02",
      "paper_id": "paper_fe8mn6al02c_01",
      "alloy_id": "alloy_fe8mn6al02c",
      "description": "Solution treatment at 800°C for 1h followed by water quenching (H80).",
      "processes_notes": "Specimen referred to as H80."
    },
    {
      "process_id": "proc_fe8mn_03",
      "paper_id": "paper_fe8mn6al02c_01",
      "alloy_id": "alloy_fe8mn6al02c",
      "description": "Solution treatment at 900°C for 1h followed by water quenching (H90).",
      "processes_notes": "Specimen referred to as H90. Best combination of mechanical properties."
    },
    {
      "process_id": "proc_fe8mn_04",
      "paper_id": "paper_fe8mn6al02c_01",
      "alloy_id": "alloy_fe8mn6al02c",
      "description": "Solution treatment at 1000°C for 1h followed by water quenching (H100).",
      "processes_notes": "Specimen referred to as H100."
    }
  ],
  "samples": [
    {
      "sample_id": "sample_fe8mn_70",
      "paper_id": "paper_fe8mn6al02c_01",
      "alloy_id": "alloy_fe8mn6al02c",
      "process_id": "proc_fe8mn_01"
    },
    {
      "sample_id": "sample_fe8mn_80",
      "paper_id": "paper_fe8mn6al02c_01",
      "alloy_id": "alloy_fe8mn6al02c",
      "process_id": "proc_fe8mn_02"
    },
    {
      "sample_id": "sample_fe8mn_90",
      "paper_id": "paper_fe8mn6al02c_01",
      "alloy_id": "alloy_fe8mn6al02c",
      "process_id": "proc_fe8mn_03"
    },
    {
      "sample_id": "sample_fe8mn_100",
      "paper_id": "paper_fe8mn6al02c_01",
      "alloy_id": "alloy_fe8mn6al02c",
      "process_id": "proc_fe8mn_04"
    }
  ],
  "processing_steps": [
    {
      "sample_id": null,
      "paper_id": "paper_fe8mn6al02c_01",
      "sequence": "1",
      "type": "casting",
      "method": "vacuum induction furnace",
      "temperature": "1150",
      "unit": "°C",
      "duration": "2h",
      "cooling_medium": null,
      "reduction_ratio": null,
      "processing_steps_notes": "Heated to 1150°C for 2h."
    },
    {
      "sample_id": null,
      "paper_id": "paper_fe8mn6al02c_01",
      "sequence": "2",
      "type": "thermomechanical_processing",
      "method": "hot forging",
      "temperature": null,
      "unit": null,
      "duration": null,
      "cooling_medium": "air",
      "reduction_ratio": null,
      "processing_steps_notes": "Forged to rods 35mm x 70mm x 100mm."
    },
    {
      "sample_id": null,
      "paper_id": "paper_fe8mn6al02c_01",
      "sequence": "3",
      "type": "heat_treatment",
      "method": "homogenization",
      "temperature": "1200",
      "unit": "°C",
      "duration": "2h",
      "cooling_medium": null,
      "reduction_ratio": null,
      "processing_steps_notes": null
    },
    {
      "sample_id": null,
      "paper_id": "paper_fe8mn6al02c_01",
      "sequence": "4",
      "type": "thermomechanical_processing",
      "method": "hot rolling",
      "temperature": "1150-850",
      "unit": "°C",
      "duration": null,
      "cooling_medium": null,
      "reduction_ratio": "6 passes to 3mm",
      "processing_steps_notes": "Start rolling 1150°C, finish rolling 850°C."
    },
    {
      "sample_id": null,
      "paper_id": "paper_fe8mn6al02c_01",
      "sequence": "5",
      "type": "heat_treatment",
      "method": "quenching",
      "temperature": "550",
      "unit": "°C",
      "duration": null,
      "cooling_medium": "water",
      "reduction_ratio": null,
      "processing_steps_notes": "Water quenched to 550°C, then air cooled to room temperature."
    },
    {
      "sample_id": null,
      "paper_id": "paper_fe8mn6al02c_01",
      "sequence": "6",
      "type": "heat_treatment",
      "method": "solution treatment",
      "temperature": "700-1000",
      "unit": "°C",
      "duration": "1h",
      "cooling_medium": "water",
      "reduction_ratio": null,
      "processing_steps_notes": "Specimens H70, H80, H90, H100 correspond to 700, 800, 900, 1000°C."
    }
  ],
  "structures": [
    {
      "structure_id": "struct_fe8mn_70",
      "sample_id": "sample_fe8mn_70",
      "overall_structure": "Duplex microstructure consisting of ferrite and martensite with M5C2 carbides.",
      "number_of_phases": 3,
      "microstructure_counts": null,
      "microstructure_list": [
        {
          "uuid": "uuid_70_01",
          "related_sequence": "6",
          "phases_present": [
            {
              "phase_name": "ferrite",
              "crystal_structure": null,
              "volume_fraction": null,
              "morphology": null,
              "grain_size": null,
              "texture": null
            },
            {
              "phase_name": "martensite",
              "crystal_structure": null,
              "volume_fraction": null,
              "morphology": null,
              "grain_size": null,
              "texture": null
            },
            {
              "phase_name": "M5C2 carbide",
              "crystal_structure": null,
              "volume_fraction": "12.2",
              "morphology": "spheroidal",
              "grain_size": null,
              "texture": null
            }
          ],
          "defects": [
            {
              "type": null,
              "porosity": null,
              "inclusions": [],
              "dislocation_density": null,
              "lattice_distortion": null
            }
          ],
          "grain_structure": {
            "average_grain_size": {
              "value": null,
              "unit": null
            },
            "grain_size_distribution": null,
            "texture": null
          },
          "precipitates": [
            {
              "precipitate_id": null,
              "type": "M5C2 carbide",
              "size": {
                "value": null,
                "unit": null
              },
              "distribution": "widely distributed at delta-ferrite grain boundaries and among martensite laths",
              "coherency": null
            }
          ]
        }
      ]
    },
    {
      "structure_id": "struct_fe8mn_90",
      "sample_id": "sample_fe8mn_90",
      "overall_structure": "Duplex microstructure consisting of alpha-ferrite, delta-ferrite and austenite.",
      "number_of_phases": 3,
      "microstructure_counts": null,
      "microstructure_list": [
        {
          "uuid": "uuid_90_01",
          "related_sequence": "6",
          "phases_present": [
            {
              "phase_name": "alpha-ferrite",
              "crystal_structure": null,
              "volume_fraction": null,
              "morphology": "fine blocky",
              "grain_size": null,
              "texture": null
            },
            {
              "phase_name": "delta-ferrite",
              "crystal_structure": null,
              "volume_fraction": null,
              "morphology": null,
              "grain_size": null,
              "texture": null
            },
            {
              "phase_name": "austenite",
              "crystal_structure": null,
              "volume_fraction": "33.8",
              "morphology": "blocky and lath-like",
              "grain_size": null,
              "texture": null
            }
          ],
          "defects": [
            {
              "type": null,
              "porosity": null,
              "inclusions": [],
              "dislocation_density": null,
              "lattice_distortion": null
            }
          ],
          "grain_structure": {
            "average_grain_size": {
              "value": null,
              "unit": null
            },
            "grain_size_distribution": null,
            "texture": null
          },
          "precipitates": []
        }
      ]
    }
  ],
  "interfaces": [
    {
      "interface_set_id": "interface_fe8mn_01",
      "sample_id": "sample_fe8mn_90",
      "phases": [
        {
          "interface_id": "iface_01",
          "microstructure_uuid": "uuid_90_01",
          "phase_1_name": "ferrite",
          "phase_2_name": "austenite",
          "coherence": null
        }
      ],
      "defect_interaction": [
        {
          "interaction_id": null,
          "microstructure_uuid": null,
          "interaction_type": null,
          "quality_description": null
        }
      ],
      "interface_notes": [
        {
          "stress_strain_distribution": null
        },
        {
          "slippage_situation": null
        }
      ],
      "phase_evolution": "Blocky austenite at ferrite triple junctions transformed first, followed by lath-like austenite between ferrite laths or embedded in ferrite grains undergoing rotation."
    }
  ],
  "properties": [
    {
      "property_set_id": "prop_fe8mn_70",
      "sample_id": "sample_fe8mn_70",
      "mechanical": {
        "tensile_properties": {
          "yield_strength": [
            {
              "direction": null,
              "value": "642.1",
              "unit": "MPa"
            }
          ],
          "ultimate_tensile_strength": [
            {
              "direction": null,
              "value": "778.3",
              "unit": "MPa",
              "others": {
                "uncertainty": null
              }
            }
          ],
          "elongation": [
            {
              "direction": null,
              "value": "23",
              "unit": "%"
            }
          ],
          "youngs_modulus": null,
          "stress_strain_curves": null,
          "stress_strain_distribution": null,
          "strain_hardening_rate": null
        },
        "hardness": [],
        "fracture_toughness": null,
        "fatigue_properties": null,
        "creep_properties": null
      },
      "physical": {
        "density": {
          "value": null,
          "unit": null
        },
        "thermal_properties": null,
        "electrical_properties": null,
        "magnetic_properties": null
      },
      "chemical": null,
      "radiation_properties": null
    },
    {
      "property_set_id": "prop_fe8mn_90",
      "sample_id": "sample_fe8mn_90",
      "mechanical": {
        "tensile_properties": {
          "yield_strength": [
            {
              "direction": null,
              "value": "473.6",
              "unit": "MPa"
            }
          ],
          "ultimate_tensile_strength": [
            {
              "direction": null,
              "value": "846.4",
              "unit": "MPa",
              "others": {
                "uncertainty": null
              }
            }
          ],
          "elongation": [
            {
              "direction": null,
              "value": "32",
              "unit": "%"
            }
          ],
          "youngs_modulus": null,
          "stress_strain_curves": null,
          "stress_strain_distribution": null,
          "strain_hardening_rate": null
        },
        "hardness": [],
        "fracture_toughness": null,
        "fatigue_properties": null,
        "creep_properties": null
      },
      "physical": {
        "density": {
          "value": "6.95",
          "unit": "g/cm3"
        },
        "thermal_properties": null,
        "electrical_properties": null,
        "magnetic_properties": null
      },
      "chemical": null,
      "radiation_properties": null
    }
  ],
  "performance": [
    {
      "performance_id": "perf_fe8mn_90",
      "sample_id": "sample_fe8mn_90",
      "service_conditions": {
        "operating_temperature": {
          "min": null,
          "max": null,
          "unit": null
        },
        "stress_state": null,
        "environment": null
      },
      "lifetime_prediction": null,
      "comparative_performance": {
        "benchmark_alloy": null,
        "benchmark_process_id": null,
        "benchmark_sample_id": null,
        "improvement_percentage": null
      }
    }
  ],
  "characterization_methods": [
    {
      "characterization_id": "char_01",
      "sample_id": null,
      "microstructure_uuid": null,
      "technique": "SEM",
      "purpose": "Microstructure analysis",
      "key_findings": "Observed ferrite, austenite, martensite and carbides."
    },
    {
      "characterization_id": "char_02",
      "sample_id": null,
      "microstructure_uuid": null,
      "technique": "TEM",
      "purpose": "Microstructure and dislocation analysis",
      "key_findings": "High density dislocations in ferrite and martensite."
    },
    {
      "characterization_id": "char_03",
      "sample_id": null,
      "microstructure_uuid": null,
      "technique": "EBSD",
      "purpose": "Phase distribution and orientation analysis",
      "key_findings": "Schmid factor maps and phase volume fractions at different strains."
    },
    {
      "characterization_id": "char_04",
      "sample_id": null,
      "microstructure_uuid": null,
      "technique": "EDS",
      "purpose": "Element distribution analysis",
      "key_findings": "Elemental composition of austenite and ferrite."
    },
    {
      "characterization_id": "char_05",
      "sample_id": null,
      "microstructure_uuid": null,
      "technique": "XRD",
      "purpose": "Phase identification and austenite volume fraction",
      "key_findings": "Austenite lattice parameter and volume fraction calculation."
    },
    {
      "characterization_id": "char_06",
      "sample_id": null,
      "microstructure_uuid": null,
      "technique": "Densitometry",
      "purpose": "Density measurement",
      "key_findings": "Density 6.95 g/cm3."
    }
  ],
  "computational_details": [
    {
      "computation_id": null,
      "sample_id": null,
      "simulation_method": null,
      "software_used": null,
      "potential_model": null,
      "validation_against_experiment": null,
      "analytical_model": [
        {
          "model_name": "Ms temperature calculation",
          "equation_role": "Predict martensitic transformation starting temperature",
          "parameters": [
            "C",
            "Mn",
            "Cr",
            "Ni",
            "Mo",
            "Co",
            "Si"
          ],
          "model_note": "Equation provided in text."
        },
        {
          "model_name": "Md30 temperature calculation",
          "equation_role": "Predict temperature at which 50% austenite transformed at 30% strain",
          "parameters": [
            "C",
            "N",
            "Ni",
            "Mo",
            "Cr",
            "Mn",
            "Si"
          ],
          "model_note": "Equation provided in text."
        }
      ]
    }
  ],
  "unmapped_findings": [
    "Work hardening behavior defined as three-stage characteristics, stage 2 linked to TRIP effect.",
    "Volume fraction of small angle grain boundaries increased greatly, value over 51% observed at true strain of 0.27.",
    "Austenite stability associated with element composition, grain size, grain morphology and Schmid factors.",
    "Fracture morphology of H90 steel showed quasi-cleavage fracture with mixed characteristics.",
    "Martensite transformation ratio increased with solution temperature in range 700-900 C, peak value 89.9% in H90."
  ]
}
