Repository: YzRiverthu/SteelDig-High-Density-Information-Extraction-for-Massive-Steel-Literature

# 这是一个面向钢材料，海量文献的提取器项目
这是第一版，方便后续项目迭代
20260316

File: datasets/paper_parsered/1-s2.0-S007964251730066X-main/1-s2.0-S007964251730066X-main/auto/1-s2.0-S007964251730066X-main.md (part 4 of 7)
# Current state of Fe-Mn-Al-C low density steels
The effect of aging on the deformation behaviour of the austenitic Fe–30.5Mn–2.1Al–1.2C and Fe-30.4Mn-8Al-1.2C steels has been reported by Gutierrez-Urrutia et al. [84]. The strain hardening mechanism does not seem to change in the 2.1Al steel with increasing aging time until the appearance of $\mathsf { M } _ { 3 } \mathsf { C }$ carbides on the austenite grain boundaries. The grain interior of the long-time aged 2.1 Al steel remains essentially in the solid solution state as there is no $\kappa$ precipitation. When $\mathsf { M } _ { 3 } \mathsf { C }$ carbides form on the austenite grain boundaries, the deformation twinning is affected by twin-intergranular $\mathsf { M } _ { 3 } \mathsf { C }$ carbide interactions. Therefore, the long-time aged 2.1Al alloy exhibits a single hardening regime, characterized by similar dislocation substructure evolution as in the case of the first hardening stage of the short-time aged sample. In the 8Al steel, the strain hardening rate still shows a ‘hump’, which remains fairly flat during deformation. The short-time aged 8Al steel exhibits greater hardening than the long-time aged 8Al steel. After a short aging $4 5 0 ^ { \circ } \mathrm { C }$ for $^ { 1 \mathrm { ~ h ~ } }$ ), the intragranular $\kappa ^ { \prime }$ -precipitates with sizes between 2 and $5 \mathrm { n m }$ form heterogeneously. As the aging time is increased $6 0 0 ^ { \circ } \mathsf C$ for $^ { 2 4 \mathrm { ~ h ~ } }$ ), a uniform distribution of intragranular cuboidal $\kappa ^ { \prime } \cdot$ -carbides with an average size of $1 0 { - } 2 0 ~ \mathrm { { n m } }$ form. The volume fraction of the $\kappa ^ { \prime }$ precipitates increases and results in the formation of narrower matrix channels, with a width of about $2 { - } 3 ~ \mathrm { n m }$ . This precipitation state yields a remarkable increase in the yield strength. The short-time aged 8Al steel develops planar dislocation configurations formed by Taylor lattice structures and highly dense dislocation walls (HDDWs). HDDWs are characterized by a high dislocation activity along the primary slip system, resulting in parallel dense dislocation arrays containing low dislocation densities in their interiors. As the aging time is increased, plasticity is mainly concentrated through the dislocation boundaries of such substructures. Within the dislocation arrays, cuboidal $\kappa ^ { \prime } \cdot$ -carbides are frequently sheared by these dislocations. The enhancement of planar slip by the shearing of cuboidal $\kappa ^ { \prime }$ -carbides results in an outstanding combination of high strength but a lower strain hardening rate. This agrees with works on the role of $\kappa ^ { \prime }$ -carbides in the mechanical properties of Fe–Mn– Al–C steels [9].

Lin et al. [79] observed that the local plastic deformation in the aged Fe-30Mn-9.5Al-2.0C alloy (at $4 5 0 ^ { \circ } \mathrm { C }$ for $_ { 9 - 1 2 \mathrm { h } }$ ) was dominated by bursting dislocation nucleation within the nano-channels owing to the unique microstructure of isolated $\gamma \mathrm { . }$ phase nano-channels bounded by a large volume fraction of highly directional $\kappa ^ { \prime }$ -carbides. Direct evidence of the Taylor dislocation lattice at the $\gamma / \kappa$ -carbide interfaces is also revealed.

Lai et al. [87] studied the effect of Al on the plastic deformation of fully austenitic Fe–30Mn–(0, 5, 8.5)Al–0.85C steels. The tensile strength, elongation and work hardening rate decreased as the Al content was increased. Deformation twinning was observed on the fractured surface of a Fe-30Mn-8.5Al-0.88C steel, although the steel has a higher SFE of about $1 0 0 \mathrm { m J } / \mathrm { m } ^ { 2 }$ . That shows that, twinning can be produced in high SFE austenitic steels when very high stresses are attained. Therefore, deformation twinning is strongly suggested as a cause of work hardening in Fe-Mn-Al-C alloys, and it also seems to play an important role on the occurrence of serrations in stress-strain curves.

# 6.3. Austenite based duplex low density steels

The deformation of austenite based duplex Fe-Mn-Al-C steels is dominated by the behaviour of the austenite matrix if the d-ferrite content is less than $1 0 \%$ . The tensile response of these duplex steels is similar to that of the fully austenitic steels, i.e.

exhibition of inflection of strain hardening rate. Frommeyer et al. [6] studied Fe–(26–28)Mn–(10–12)Al–(1.0–1.2)C triplex steels consisting of an austenitic matrix having a SFE of ${ \sim } 1 1 0 \mathrm { m J } / \mathrm { m } ^ { 2 }$ , $6 \mathrm { - } 8 \%$ ferrite and nano-sized $\kappa ^ { \prime }$ -carbides. It was revealed that the flow stress of the steel in the solution treated and water quenched condition increases almost linearly to high strains (shown in Fig. 22b) and the variation of the work hardening rate shows an inflection, similar to TRIP or TWIP steels. Based on the observation of the uniform arrangement of shear bands in the austenite of a tensile-deformed steel, they suggested that deformation of the steel is dominated by the austenite and the superior plasticity has been attributed to the homogeneous shear deformation of austenite, the phenomenon being called shear band induced plasticity (SIP). The strain hardening is sustained by the uniform arrangement of nano sized $\kappa ^ { \prime } \cdot$ -carbides coherent to the austenitic matrix. Aging increases the YS and decreases the strain hardening rate (as shown in Fig. 22b).

The microstructural evolution and deformation mechanism in a duplex steel of Fe–27Mn–11.5Al–0.95C composition during tensile deformation was investigated by Yang et al. [64]. The composition is similar to the steel studied for SIP effect [6] but with a slightly lower C. After solution treatment at $1 0 5 0 ^ { \circ } \mathrm { C }$ and water quenching, the steel has a duplex optical microstructure of $\gamma + 6 \%$ d ferrite. The austenite grain size is about $5 0 \mu \mathrm { m }$ with a SFE of ${ \sim } 8 0 \mathrm { m J } / \mathrm { m } ^ { 2 }$ . The $\kappa ^ { \prime } \cdot$ -precipitates were not observed by X-ray diffraction measurement. The work hardening rate shows an inflection at true strain about 0.2. The austenite matrix is characterized by massive slip bands and their intersections as the amount of deformation increases, i.e. the dominant deformation process in the austenite is microband induced plasticity (MBIP). The ferrite, on the other hand, exhibits a smaller accommodated strain than the austenite due to the existence of the ordered B2 phase.

As the amount of ferrite increases, the austenite–ferrite duplex steels exhibit a multi-stage strain hardening characteristics. In a Fe–18Mn–9.6Al–0.65C steel, the volume fraction of d-ferrite is about $2 1 \%$ . The steel has been reported [65,67] to exhibit distinct three-stage strain hardening behaviour. In stage A, the early rapid decrease in strain hardening rate is mainly attributed to the deformation of ferrite. In stage B, the approximately linear work hardening is dominated by the response of austenite. In stage C, the sharp decline in the strain hardening rate is ascribed to a severe strain localization in both austenite and ferrite. Austenite possesses strain hardenability greater than ferrite, while ferrite is easier to deform. The deformation mode of austenite $( \mathrm { S F E } \sim 6 6 \mathrm { m J } / \mathrm { m } ^ { 2 } )$ is dominated by MBIP mechanism. However, wavy glide in ferrite leads to the formation of dislocation nodes, dislocation cells (DCs) and cell blocks (CBs). Neither secondary twin nor strain induced martensite is found during tensile deformation. A similar deformation mechanism has also been reported in a Fe-12Mn–5.5Al-0.7C steel containing $1 3 \mathrm { - } 3 2 \%$ d-ferrite [60] and in a Fe–12Mn–8Al–0.8C steel containing $3 0 \%$ d-ferrite [62].

In a duplex Fe–20Mn–9Al–0.6C steel containing about $4 0 \%$ d-ferrite [63], the ferrite has been observed to be harder than the austenite. Strain hardening of both phases is monotonic during tensile deformation, but the strain hardening exponent of austenite is higher than that of ferrite, indicating the better strain hardenability of austenite. The strain hardening exponent of austenite increases but that of ferrite remains unchanged with increasing annealing temperature. The overall strain hardening of the steel follows that of austenite. The SFE of austenite of the steel has been estimated as ${ \sim } 7 0 ~ \mathrm { m J } / \mathrm { m } ^ { 2 } .$ . Neither strain induced martensite nor mechanical twins form in austenite during tensile deformation. Planar glide predominantly occurs in austenite. Ferrite exhibits deformed microstructures typically observed in the wavy glide materials, i.e. dislocation cells.

The tensile behaviour of a Fe–27Mn–12Al–0.8C duplex steel (with ${ \sim } 2 7 \%$ d-ferrite) [68] has been found to be affected by the ordered phases in both the ferrite and austenite. Various ordered phases are produced by quenching of the steel after annealing in the (austenite $^ +$ ferrite) two phase region. The B2 domains bound by swirled thermal antiphase boundaries are formed inside the disordered ferrite matrix. In addition to the B2 domains, fine $\mathsf { D O } _ { 3 }$ phases are evenly distributed throughout both B2 domains and the disordered ferrite matrix. The nano-sized $\kappa ^ { \prime }$ -carbides precipitate in the austenite. The steel exhibits a relatively high yield strength and a low initial strain hardening rate, leading to a moderate elongation. The deformed structure of ferrite is manifested by short, straight segments of paired dislocations (super dislocations) with narrow mechanical antiphase boundaries. In austenite, single planar dislocation glide seems to be dominant at low strains and multiple planar slip occurs at high strains. It is suggested that strain hardening of the steel is dominated mainly by shearing of the ordered phases by super dislocations (in ferrite) and planar gliding dislocations (in austenite).

In a Ni-alloyed Fe-15Mn-10Al-0.86C-5Ni steel (with $\sim 2 0 \%$ d-ferrite) [22], a large ductility and a high strain hardening capacity even at ultrahigh yield strength levels of over 1 GPa, were observed (see Fig. 22b). The austenite based duplex steel consists of the $\gamma$ as matrix and two types of ferrite phase: the d (B2) stringer bands and the $\textsf { \textsf { X } }$ (B2) nano-sized particles along the $\gamma$ grain boundaries or at shear bands within the $\gamma$ grains. The high strain hardening rate is attributed to the interaction of dislocations with the $\textsf { \textsf { X } }$ (B2) particles. Dislocations were observed to be piled up or bowing out at the $\textsf { \textsf { X } }$ (B2) phase boundaries. The $\textsf { \textsf { X } }$ (B2) particles are not sheared by gliding dislocations.

In summary, the strain hardening behaviour in austenitic Fe-Mn-Al-C steels is different from that in high Mn-TWIP steels. The difference becomes larger as the Al and C contents are increased and the trend can now be seen from a series of typical engineering stress-strain curves of Fe-Mn-Al-C steels, as shown in Fig. 22. In Fig. 22a, all the steels with different Al and C contents are solution treated at $1 0 0 0 ^ { \circ } \mathrm { C }$ and water quenched and have an optical microstructure of a single $\gamma$ phase. In Fig. 22b, the Fe-28Mn-10Al-1C steel [74] consists of a single $\gamma$ phase after solutionizing at $1 0 0 0 ^ { \circ } \mathrm { C }$ and water quenching. The Fe-28Mn-12Al-1C alloy [6] is an austenite based duplex steel (with $8 \%$ d-ferrite). The stress-strain curves of this steel in the water quenched and/or aged states (aging at $5 5 0 ^ { \circ } C$ for $5 \mathrm { { m i n } }$ or $4 6 \mathrm { { m i n } }$ after solution treatment at $1 0 5 0 ^ { \circ } \mathrm { C }$ for $2 5 \mathrm { { m i n } }$ ) are given. The Fe-28Mn-10Al-1C steel [74] has the highest TE $( \sim 1 0 0 \% )$ of all the Fe-Mn-Al-C steels reported in literature. Compared with it, the Fe-28Mn-12Al-1C has a similar UTS, higher YS but a lower TE $( \sim 6 5 \% )$ . Here the higher YS is related to the nano-sized $\kappa ^ { \prime }$ -precipitates, and the lower TE is attributed to the presence of the d-phase and the strengthening effect of $\kappa ^ { \prime } \cdot$ -precipitates. The difference in the TE may also be affected by the tensile specimen’s geometry.

The Fe-18Mn-10Al-0.9C-5Ni [22] is an austenite-based duplex steel with $\sim 2 0 \%$ d-ferrite after a cold rolling of $7 0 \%$ and annealing at $9 0 0 ^ { \circ } \mathsf C$ for 2 min or 15 min. B2 intermetallic phase is used as a strengthening element in this steel.

As can be seen, the strain hardening rate of the Al-containing austenitic steels is always lower than that of the Al-free Mn TWIP steel (Fig. 22a). For steels containing Al less than $6 \%$ , there is no increase in strength. For steels containing high contents of Al and C, as Al or C is increased, the YS and the ratio between the YS and the UTS increase and the TE decreases. As the aging time is increased, similar trends can be observed for the $\kappa ^ { \prime } \cdot$ -precipitation steel of Fe-28Mn-12Al-1.0C (Fig. 22b). The effects of the cooling rate are similar to those of aging, i.e. an increase in strength but degradation of the strain hardenability and elongation [8]. The stress-strain curves become nearly horizontal as Al or C and the aging time are increased or the cooling rate is decreased. Even negative work hardening rate is observed in the highly alloyed Fe-20Mn-11Al-1.5C steel in the water quenched condition (Fig. 22a) and in the Fe-28Mn-12Al-1C steel after a longer aging time (Fig. 22b). In such cases, the steels practically do not reveal any strain hardening, but instead even after a minor stress drop at the beginning of yielding, the material does not seem to become unstable but can rather be deformed to a higher elongation prior to fracture. Typically, metallic alloys which do not undergo any substantial strain hardening, do not reach such a huge ductility at these high strength levels. Such an unusual behaviour is unique for Fe-Mn-Al-C steels bearing high contents of Al and C. The Fe-18Mn-10Al-0.9C-5Ni steel shows a different strain hardening behaviour.

It therefore appears that there are two scenarios for austenite based low density steels. For alloys containing less than $6 \%$ Al, there is no $\kappa ^ { \prime }$ precipitation. The dislocation-based strain hardening, which is followed at higher loads by mechanical twinning, is the primary strain hardening mechanism. The lower work hardening rate in alloys containing less than $6 \%$ Al is attributed to the suppression of the mechanical twinning. With a higher Al content $> 7 \%$ , twinning is fully inhibited and lower strain hardening rates are essentially associated with dislocation planar gliding, which is affected by highly concentrated solid elements, SROs and $\kappa ^ { \prime }$ -carbides. Microband induced plasticity (MBIP) [73,74], dynamic slip band refinement (DSBR) [85] and shear band induced plasticity (SIP) [6], are the mechanisms, newly discovered, to describe the plastic deformation of Fe-Mn-Al-C austenitic steels with a high SFE. The variation of the true stress and strain hardening rate with the true strain of the alloys which were used for these mechanisms [6,74,85] is shown in Fig. 23, together with the data from a TWIP steel [83]. The steel compositions, process parameters and microstructures for these alloys are summarized in Table 4. Typically, structural metallic alloys reveal a monotonic decay of the strain hardening rate as a function of strain. The strain hardening of the TWIP steel (Fe-22Mn-0.6C [83]) exhibits the typical ‘hump’ associated to the strong microstructure refinement by deformation twinning. This is ascribed to the role of twin interfaces on plasticity and the activation of deformation twinning at low stress levels, close to the yield stress. The Fe-30Mn-2Al-1.2C steel with a low Al content shows a multi-stage strain hardening behaviour, which are linked to two different deformation mechanisms: dislocation substructure refinement at lower strains and deformation twinning microstructure refinement at higher strains [80]. As seen, the strain hardening rate of the three alloys used for MBIP (Fe-28Mn-10Al-1.0C), DSBR (Fe-30.4Mn-8Al-1.2C) and SIP (Fe-27Mn-12Al-0.9C) mechanisms show qualitatively the same strain dependence as observed in TWIP steels although microstructural mechanisms are different. No deformation mechanism changes are observed. The application of these mechanisms depends on the presence of SROs or $\kappa ^ { \prime } \cdot$ -carbides. MBIP and DSBR were observed in the austenite, where SROs are present, while SIP was observed in the austenite where the $\kappa ^ { \prime }$ -carbides already exist. The ‘hump’ in the strain hardening rate vs. strain curves decreases and becomes flat as the aging time is increased. These mechanisms can explain the strain hardening behaviours in the solution treated and under aged states in the specific austenitic Fe-Mn-Al-C steels studied, but cannot be generalised. For example, the alloy Fe-15Mn-9Al-0.7C shows a different behaviour, a monotonic decay of strain hardening with increasing strain (black dashed curves [6] in Fig. 23). Above all, none of these mechanisms can completely explain the strain hardening behaviours in the highly alloyed steels or peak aged steels, where a negative strain hardening rate is observed. Further investigations are required to elucidate the dislocation–particle interactions, the role of $\kappa ^ { \prime } \cdot$ -carbides in the formation of planar dislocation substructures and the contribution of these dislocation substructures to strain hardening.

![](images/a6e90bf688ffe4b3d6a114ecd505e07e741cb7779c4905154ebdf90c90bad20f.jpg)  
Fig. 23. The true stress and strain hardening rate vs. true strain curves taken at room temperature of tensile tests for steels used for studying deformation mechanisms [6,74,80,83,85].

Table 4 The comparison of the experimental conditions for three deformation mechanisms.   

<table><tr><td>Mechanism</td><td>SIP [6]</td><td>MBIP [74]</td><td>DSBR[85]</td></tr><tr><td>Character</td><td>Homogenous shear band formation, sustained by the nano sized K&#x27;-carbides</td><td>Grain subdivision by microband intersections</td><td>Grain refinement of slip band structure</td></tr><tr><td>Alloy composition</td><td>Fe-27Mn-12Al-0.9C</td><td>Fe-28Mn-10Al-1.0C</td><td>Fe-30.4Mn-8Al-1.2C</td></tr><tr><td>Solution treatment</td><td>1050 C/25 min</td><td>1000 C/60 min</td><td>1100 C/120 min</td></tr><tr><td>Cooling rate</td><td>Water quenching</td><td>Water quenching</td><td>Oil quenching</td></tr><tr><td>As quenched microstructure</td><td>γ + 8% δ + κ′ (20−30 nm)</td><td>γ + SRO(&lt;2 nm)</td><td>γ + SRO (&lt;2 nm)</td></tr><tr><td>Y grain size</td><td>~30 μm</td><td>64 μm</td><td>40 μm</td></tr><tr><td>SFE</td><td>110mJ/m2</td><td>120mJ/m2</td><td>85 mJ/m2</td></tr><tr><td>Tensile sample</td><td>Specimen not reported 1 mm thickness</td><td>25.4mm ×6 mm ×2 mm</td><td>40 mm × diameter 6 mm</td></tr><tr><td>Strain rate</td><td>10-4/s$</td><td>10−3/s</td><td>5×10-4/s</td></tr><tr><td>UTS/TE</td><td>875 MPa/58%</td><td>873 MPa/98.9%</td><td>900MPa/68%</td></tr></table>

Previous research has demonstrated that the excellent mechanical properties in high Mn TWIP steels are caused by massive mechanical twinning instead of dislocation and cell hardening [83]. However, the deformation of the austenite based Fe-Mn-Al-C steels with different Al levels was found to be dominated by planar glide before occurrence of mechanical twinning regardless of the SFE value and aging conditions. The addition of Al to Mn-TWIP steels leads to the following changes which control the mechanical properties of density-reduced Fe-Mn-Al-C steels.

 The addition of Al to high Mn TWIP steels significantly increases the SFE of austenite and suppresses the formation of deformation twins, which results in the transition of the deformation mechanisms from TRIP and TWIP to dislocation gliding, characterized by planar slip.  The addition of Al suppresses the cementite precipitation due to the decrease in both activity and diffusivity of C in austenite and promotes the formation of the SRO through ordering of Al and C in the solid solution state. The SRO produces the strain energy required for spinodal decomposition and the eventual precipitation of nano-sized $\kappa ^ { \prime }$ -carbide. The interaction between SROs or $\kappa ^ { \prime }$ -carbides and dislocations leads to the development of planar dislocation structures.

The deformation mechanisms of austenitic steels are strongly influenced by SFE [72–87]. For twinning to occur, it is generally admitted that the SFE of the steel must be in the range of $1 8 \mathrm { m J / m } ^ { 2 } < \mathrm { S F E } < 5 0 { - } 8 0 \mathrm { m J / m } ^ { 2 }$ [24,141]. If the SFE is lower, twinning is replaced by e-martensite transformation. When the SFE is higher than $3 0 { - } 4 0 \mathrm { m J } / \mathrm { m } ^ { 2 }$ , the formation of a dislocation cell is observed during deformation of high-Mn alloys. Thus, with decreasing SFE, the plasticity mechanisms change from (1) dislocation glide (slip) to (2) dislocation glide and mechanical twinning (TWIP) and finally to (3) dislocation glide and martensitic transformations (TRIP: e or $\pmb { \alpha } ^ { \prime }$ ) [24,140–142]. Dislocation slip occurs at any SFE, but it predominates at lower degrees of deformation and/or in high SFE alloys.

The effects of Al, C and Mn on the SFE of austenitic steels are shown in 3D plots in Fig. 24a and b [140–142]. The addition of Al and C linearly increases the SFE of austenite by $1 0 ~ \mathrm { m J } / \mathrm { m } ^ { 2 }$ per wt% of Al and $4 0 \mathrm { m J } / \mathrm { m } ^ { 2 }$ per wt% of C, respectively. Al and C thus suppress mechanical twinning. Mn decreases the SFE in the range of $0 { - } 1 5 \sim 2 0 \%$ and increases the SFE by $1 . 2 { - } 3 ~ \mathrm { m J } / \mathrm { m } ^ { 2 }$ per wt% of Mn with further increasing the Mn content [141]. Some sources indicate that Si decreases the SFE of the austenite [26] by $2 . 4 { - } 2 . 8 \ \mathrm { m J / m ^ { 2 } / w t \% }$ , while others suggest that the dependence of the SFE on Si alloying is non-monotonic [143,144]. Addition of Cr results in a decrease of the SFE [143]. The SFE decreases as a results of increase in the austenitic grain size [141].

The deformation mechanisms of the austenite based Fe-Mn-Al-C steels, i.e. TRIP, TWIP and MBIP, can be predicted based on the thermodynamic calculation of SFE maps, as shown in Fig. 24c [142]. With increasing the content of Al in steels, which significantly increases the SFE, the deformation mechanism shifts from TRIP to TWIP and further to MBIP and MBIP together with $\kappa$ -carbide precipitates in Fe–Mn–Al–C steels.

However, the mechanisms based on only the SFE cannot completely explain the strain hardening behaviour in Fe-Mn-Al-C steels. In spite of its high SFE with increasing the Al content, Fe-Mn-Al-C steels exhibit planar glide characteristics and no cell formation occurs even up to failure. This fact indicates that the SFE is not a critical material parameter determining the slip mode, i.e. planar glide or wavy slip.

In general, for FCC materials, planar glide is expected to occur if they have a low SFE and so their extended partial dislocations are widely separated. If the SFE is high enough, cross-slip of the screw component of extended partials is easy to occur, tending to wavy slip forming a cell structure [145]. However, planar glide has often been observed in concentrated FCC solid-solution alloys with a high SFE [146]. Gerold and Karnthaler [146] explained planar glide at high SFE in the term ‘‘glide plane softening”, associated with the interaction between dislocations and short-range orders (or clustering). High concentrations of solute elements produce SROs after solution treatment. The initial dislocation that moves through the FCC lattice will destroy the SRO and as such, this dislocation will face a higher resistance to slip than dislocations that follow. Thus, plastic deformation of subsequent dislocations becomes localized into slip bands and this effect is called glide plane softening [146]. SRO in Fe-Mn-Al-C steels of high Al contents has been well reported in the solid solution state, manifested by the presence of weak superlattice reflections [72–76,82–85], which is similar to that of $\kappa ^ { \prime }$ -carbides. However, no other experimental proofs for SRO have been published so far. Medvedeva et al. [147] have studied the Mn, Al and C distribution and their effect on the SFE in austenite using ab initio simulation. They demonstrated that Al and C as well as Mn at concentrations higher than $1 5 \mathrm { a t } . \%$ increase the SFE, while the formation of Mn–C pairs and Al-ordering restrain the SFE growth. Short range Al-ordering strongly decreases the unstable stacking fault energy (USFE) making the formation of stacking faults much easier, but does not affect the SFE that can explain the observed planar glide deformation before the occurrence of mechanical twinning regardless of the SFE. Thus, addition of Al promotes SRO or $\kappa ^ { \prime } \cdot$ -precipitation and a phenomenon of glide plane softening, which contribute to planar slip and increase the ductility but decrease the work hardening rate. Buckholz et al. [110] have demonstrated that SRO produces the glide plane softening responsible for increasing elongation where the TE increases but the work hardening rate decreases with the $\mathsf { A l } / \mathsf { C }$ ratio for solid solution Fe-30Mn-(3, 6, 9)Al-(0.8–1.6)C alloys. However, it seems that SROs or $\kappa ^ { \prime } \cdot$ -carbides have different contributions to deformation as they lead to different deformation mechanisms (MBIP and DSBR vs SIP). Further studies on the nature of SRO and its effect on the deformation behaviour in Fe-Mn-Al-C steels are required.

![](images/883ff4829a27e690d3a2e21b4ac38625fa4dbf52cd76a096888397ddce8e9e68.jpg)  
Fig. 24. Composition-dependent SFE map of Fe–Mn–Al–C steels at room temperature presented in 3D [142]. (a) SFE vs. C and Mn at different levels of Al, (b) SFE vs. Al and Mn at different levels of C, (c) SFE vs. deformation mechanisms.

# 6.4. Ferrite based duplex low density steels

Ferrite-based duplex steels possess a bimodal structure consisting of clustered austenite particles $( 1 0 \mathrm { - } 4 0 \% )$ in a coarse grained d-ferrite matrix owing to low C $( 0 . 1 \mathrm { - } 0 . 4 \% )$ , medium Mn $( 3 - 9 \% )$ and medium Al $( 3 - 6 \% )$ contents. Here most of the deformation is accommodated by the ferrite, while some refined austenite grains homogeneously distributed in ferrite matrix undergo a deformation-induced martensitic transformation [40–60]. A multi-stage strain hardening behaviour is observed in a duplex Fe-8.5Mn-5.6Al-0.3C steel, annealed at $9 0 0 ^ { \circ } \mathsf C$ for $3 0 \mathrm { { m i n } }$ , containing $4 0 \%$ austenite [51]. In Stage 1, the work hardening is dominated by deformation in the ferrite phase and the austenite grains are deformed by dislocation slip. In Stage 2, deformation twins and $\pmb { \mathcal { X } } ^ { \prime }$ -martensite are independently formed inside individual austenite grains. Finally in Stage 3, a number of thick deformation twins form inside the austenite grains. The enhanced tensile properties are ascribed to the simultaneous formation of strain-induced martensite and deformation twins. Deformation twinning having extremely small (about $5 \ : \mathrm { n m } \dot { }$ ) thickness and spacing can be activated [60]. The TRIP effect in these steels is mainly dependent on the crystalline orientation of the metastable austenite and its mechanical stability against the formation of strain-induced martensite. The martensitic transformation preferentially occurs in regions having high resolved shear stresses, i.e. with high Schmid factors. The C, Mn and Al contents are not varied much with annealing conditions, and have little effect on mechanical stability. The austenite grain size also acts as a factor determining the activation of martensitic transformation and twinning [50]. Under optimal conditions, TRIP and TWIP mechanisms can simultaneously be operative in austenite grains. Besides of deformation mechanisms, partial-recrystallization in the austenite and the fraction and size of ferrite also influence the tensile properties [60].

# 7. Tensile properties of Fe-Mn-Al-C alloys

Depending on the alloy composition and the process route, Fe-Mn-Al-C steels provide a wide range of tensile properties. The tensile properties of Fe-Mn-Al-C alloys have been intensively reviewed by Howell et al. [1] and Kim et al. [2]. Plots of total elongation (TE) against ultimate tensile strength (UTS) have become a key tool in claiming success in alloy design and property differentiation. There is a large variation in the TE of Fe-Mn-Al-C steels reported in literature as tensile samples with various geometries were tested. The tensile strength and yield strength are reasonably independent of sample geometry, but the elongation, especially TE, is dependent on the gauge length and other geometrical parameters, such as the ratio of the gauge length to parallel length, and the width/thickness ratio. The tensile properties also depend on the surface condition of the specimens, especially for hot rolled strips. For a fair comparison, in this review, the total elongations tested with various specimen geometries in literature are converted to those for ASTM E-8 specimen geometry (gauge length $5 0 \mathrm { m m }$ , width $1 2 . 5 \mathrm { m m }$ , and thickness $1 \mathrm { m m }$ ) using expression proposed by Oliver [148] with an Oliver factor $\lambda = 1 . 1 4$ .

![](images/661e77f6bf3035273b2aa293ef0dcb7aa0d4a07ab6bce86ec785dbf17800afa1.jpg)  
Fig. 25. TE as a function of UTS in Fe-Mn-Al-C alloys for a uniform specimen geometry corresponding to ASTM E-8 standard $( 5 0 \mathrm { m m } \times 1 2 . 5 \mathrm { m m } \times 1 \mathrm { m m } )$ ). The tensile data were taken from solution-treated and water-quenched strips [6–9,11,23,37,41,42,51,60–87,118,160].

Fig. 25 is a so-called ‘‘banana diagram” showing the TE vs. the UTS of Fe–Mn–Al–C lightweight alloys in the solutiontreated and quenched condition. The positions of the conventional steels are indicated in dotted areas for comparison. The tensile properties collected from literature were measured from specimens with tensile direction parallel to the strip rolling direction. It has been reported that the tensile properties of duplex and austenitic Fe-Mn-Al-C steels have very low planar anisotropy [5,11]. As seen, the tensile properties (UTS, TE) of Fe-Al ferritic alloys are similar to those of conventional low-alloyed C-Mn and HSLA steels. The ferrite based duplex steels are located on the upper bound of the first generation advanced high strength steels (1G-AHSS). The single-phase austenitic steels cover the location of Mn TWIP steels in the banana diagram but with a larger area. The austenite based duplex steels show a lower TE than the single-phase austenitic steels, while the strength levels are similar. With the formation of coarse $\mathbf { \kappa } \kappa \mathbf { \cdot }$ -carbides in the austenitic matrix, the alloys display very poor tensile elongation irrespective of the strength.

# 7.1. Ferrite based low density steels

Fe–Al alloys with an Al content up to $9 \%$ and with additions of microalloying elements such as Ti, Nb and $V \left( < 0 . 1 \% \right)$ exhibit an equivalent strength-elongation balance to the conventional bake hardenable (BH), low-alloyed C-Mn and HSLA steels at room temperature [24,37,41,42]. Typical engineering stress-strain curves of a Fe-6.8Al and a Fe-8.1Al steel [34] are shown in Fig. 26. These steels yield an UTS of $4 5 0 { - } 5 0 0 \mathrm { M P a }$ and a TE of $1 5 \mathrm { - } 3 0 \%$ . The strain hardening exponent $( n )$ of BCC iron decreases slightly with the addition of Al. The $n$ -value has been reported to be in the range of 0.19–0.21 for Al in the range of $6 \mathrm { - } 9 \%$ [24,41]. The average Lankford parameter $( r _ { m } )$ decreases as Al is increased, from 1.4 for $1 . 3 5 \%$ Al to 1.0 for $8 . 5 \%$ Al [24,41,42]. The planar anisotropy $( \Delta \mathbf { r } )$ is about 0.03–0.77 for micro-alloyed Fe-6Al steels [42]. Note that some of the reported $\Gamma _ { \mathrm { m } }$ -values in literature were calculated from the measured texture [41] and are higher than those measured from tensile tests. The actual $r$ -value obtained from tensile tests for a Fe- $. 7 \% 8 1$ steel might be equivalent to that of the dual phase steels, about 0.6–1.1. The inferior $r _ { m }$ -values of the Fe-Al alloys, with respect to BH steels, can be correlated with the much less intense and discontinuous $\gamma \cdot$ -fibre formation in the former. Optimal combinations of microalloying elements such as Ti, Nb V or B can cause a grain refinement (from ${ \sim } 9 0$ to ${ \sim } 4 0 \mu \mathrm { m } \dot { }$ ) and provide about $3 0 \mathrm { M P a }$ increase in the tensile strength and also suppress the formation of the $\{ 0 0 1 \} \langle 1 1 0 \rangle$ sheet texture, and therefore improves the deep drawing and stretch forming properties as well as the strength and ductility [42]. When Al is higher than $7 \%$ , the formation of the short range ordering (K1 state) can cause brittle fracture in the sheet forming, and even during process step of cold rolling. To achieve good formability, the Al content should be limited to a maximum of $7 \%$ . Ferritic low density steels have a potential to replace the conventional BH steels as the door outer panels. However, the weight saving potential might be compromised by the reduced Young’s modulus.

![](images/22451858bf01ef5c40e1d963c9418f8b0fdfbe1eb2c6fb54b92152e0326d81a4.jpg)  
Fig. 26. Engineering stress–strain curves of two ferritic steels (Fe-6.8Al and Fe-8.1Al [41]) and two ferrite based duplex steels (Fe-3.3Mn-6.6Al-0.2C [44] and Fe-8.5Mn-5.6Al-0.3C [51]), after different heat treatments.

The ferrite based duplex Fe–Mn–Al–C steels can provide a wide range of tensile properties. The engineering stress-strain curves of two ferrite based duplex steels, Fe-3.3Mn-6.6Al-0.2C [44] and Fe-8.5Mn-5.6Al-0.3C [51], after different annealing treatments are shown in Fig. 26. The Fe-3.3Mn-6.6Al-0.2C steel has a dual phase (d-ferrite $^ +$ Martensite) microstructure after annealing at $8 5 0 ^ { \circ } \mathrm { C }$ and water quenching, but has a mixture of (d-ferrite $^ +$ Bainite $^ +$ Martensite $^ +$ Retained Austenite) after quenching to $4 0 0 ^ { \circ } \mathrm { C }$ and austempering there for $1 0 \mathrm { { m i n } }$ . The austempering provides a higher elongation. Fe-8.5Mn-5.6Al-0.3C steel [51] has a bimodal structure consisting of clustered austenite particles and a coarse d-ferrite matrix after annealing differently and water quenching. The TRIP and/or TWIP mechanisms are activated during tensile deformation depending on the mechanical stability, the SFE and the size and the orientation of the austenite grains. The TRIP is operative in the samples annealed at $8 0 0 ^ { \circ } \mathsf C$ for $1 \mathrm { \ m i n }$ and at $8 0 0 ^ { \circ } \mathrm { C }$ for $3 0 \mathrm { { m i n } }$ , while the TRIP and TWIP take place simultaneously in the sample annealed at $9 0 0 ^ { \circ } C$ for $3 0 \mathrm { { m i n } }$ . By adjusting the annealing parameters, the ferrite based duplex steels can provide a high tensile strength of 600–950 MPa and a high total elongation of $3 0 - 7 0 \%$ .

# 7.2. Duplex and austenitic Fe-Mn-Al-C steels

# 7.2.1. Solution treated and water quenched condition

Fig. 27 shows the tensile properties of two series of Fe-Al-Mn-C steels as a function of the Al content [6,9,82]. For the Fe-30Mn-1.2C-xAl series in Fig. 26a, the microstructure of the alloys in the range of $0 \mathrm { - } 9 \%$ Al after solution treatment is a single phase austenite; d-ferrite is introduced when the Al content is higher than $1 0 \%$ . Compared with the tensile properties of the Al-free (Fe–30Mn–1.2C) TWIP steel, the addition of less than $7 \%$ of Al to the steel leads to a slight increase in the YS but a decrease in the UTS and TE. The increase in the YS is due to the solid solution strengthening of Al. The decrease in the UTS is attributed to a suppression of mechanical twinning caused by the increase of the SFE. However, with the Al content further increasing beyond $8 \%$ , YS, UTS and TE all increase again and the tensile response is similar to that of the Al-free alloy. In the alloys containing high $A 1 > 7 \%$ and $C > 1 . 0 \%$ , metastable $\kappa$ -carbides $\left( \mathrm { L } ^ { \prime } 1 _ { 2 } \right)$ may be formed during quenching after solution treatment, which increases the strength and does not impair the elongation of the steels. With further increasing Al to above $1 0 \%$ , the increase of strength is accompanied by a severe deterioration of ductility. This is due to the fact that the d phase and/or coarse $\mathbf { \kappa } \kappa \mathbf { \cdot }$ -carbides are introduced in the austenite grain boundaries. The presence of grain boundary d-ferrite decreases the plasticity of such alloys and enhances mechanical properties anisotropy.

For Fe-20Mn-0.4C-xAl steels (Fig. 27b), the effect of Al on the tensile properties is found to be different. The Fe–30Mn– 0.4C steel in as-solutionized condition contains a very small amount of e-martensite, which leads to a rather low elongation. The addition of $2 \%$ Al to the Fe–30Mn–0.4C steel produces a fully austenitic microstructure and an increase in the SFE, resulting in a decrease both in the YS and UTS but an increase in the work hardening rate and TE. With a further increase in the Al content from 2 to $1 1 \%$ , the microstructure changes from a single phase austenite to a duplex microstructure consisting of austenite and d-ferrite and the amount of d-ferrite increases as Al is increased. The SFE of the steels is also increased. The strength increases as the amount of the ferrite is increased with increasing Al. This is due to the fact that the solution hardening effect of Al in the ferrite $4 0 \mathrm { M P a } / \mathrm { w t \% }$ of Al) [37] is stronger than in austenite (10 MPa/wt% of Al) [114]. The elongation drop is due to the increase in the amount of ferrite and the suppression of twinning in the austenite. The d-ferrite in the high Al-containing alloys will transform to $\mathsf { D O } _ { 3 }$ or B2 type lattice, which becomes brittle.
